Repository: m-rui001/pdfonly-stem

# PDF-only STEM 论文语料与处理流水线

本仓库保存一份截至 2026-09-25 的论文全文处理产物，并保留元数据采集、来源探测、PDF 下载和导出脚本。文件夹名使用 SHA-1 内容标识；`out/catalog.csv` 将每个标识映射到 DOI、OpenAlex ID、年份和已有的 HTML、OCR HTML、Markdown 文件。

## 仓库内容

- `scripts/`：OpenAlex 元数据采集、结构化来源探测、URL 补源、PDF 下载和 TSV 导出脚本。
- `out/html/<sha1>/index.html`：正文可提取文本的 HTML。
- `out/html_ocr/<sha1>/index.html`：OCR 流程处理后的 HTML。
- `out/md/<sha1>.md`：按论文脉络撰写的中文 Markdown 总结。
- `out/reviews/<sha1>.review.json`：总结审核记录；其中源 HTML 路径已转为仓库相对路径。
- `out/catalog.csv`：安全筛选后的作品目录，不含本机绝对路径和正文抽样片段。

本快照包括 **949** 个普通 HTML、**265** 个 OCR HTML、**914** 个 Markdown，总计 **914** 份对应审核记录。原始 PDF、EPUB、OCR 原始 JSON、SQLite 下载状态库、临时文件、日志、API 密钥和本机环境配置不在仓库中。原始 OCR JSON 仍保留在本机的 `out/ocr_raw_zai/`。

## 质量门槛

`python scripts/validate.py` 重新扫描 `out/md` 并重写 `MANIFEST.csv`，退出码即门槛结果。硬缺陷只包括空文件、正文 < 400 字符、无 H1、U+FFFD 占比 > 2%、内容完全重复和非法编码；本次删除了 2 篇正文不足 400 字符的产物，记录在 `REJECTED.csv`。缺 DOI、疑似截断、审核高问题、catalog 登记与正文身份冲突等提示级缺陷保留并逐篇记入 `MANIFEST.csv` 的 `defect`/`conflict` 列。缺陷计数与分布见 `QUALITY.md`。

## 完整工作流程

### 1. 明确采集范围

项目用 OpenAlex 的 field 白名单定义 STEM，而不是把整个 `Physical Sciences` 之外的医学、护理、牙科等领域混入。采集过滤包含文章类型、年份、开放获取、可获取全文 PDF、未撤稿等条件。`scripts/config.py` 中维护 field 白名单、主机速率限制和下载排序。

### 2. 采集论文元数据

需要 Python 3.10 或更新版本。网络访问使用 OpenAlex API；设置联系邮箱可进入 polite pool，API key 可选：

    $env:CORPUS_MAILTO = "you@example.org"
    $env:OPENALEX_KEY = "your-key" # 可选；不要写入代码或提交到仓库
    python scripts/1_harvest.py --scope stem --year 2015-2024 --limit 2000 --extra best_oa_location.source.type:repository --out out/manifest.jsonl

`--extra ...repository` 会偏向机构知识库；移除此参数可扩大来源范围。`--group` 可先输出学科分布而不开始采集。

### 3. 判断是否存在可解析的结构化来源

    python scripts/2_probe_xml.py --in out/manifest.jsonl --out out/probed.jsonl --workers 16

对每篇记录依次探测 arXiv e-print 源码、Europe PMC JATS/XML 和出版商文章级 HTML。`pdf_only` 只用于有正面证据的记录；`likely_pdf_only` 和 `unknown` 表示证据不足，不应误当成已确认只有 PDF。

### 4. 可选补充 PDF URL

    python scripts/3b_enrich_urls.py --in out/probed.jsonl --out out/manifest.e.jsonl --email $env:CORPUS_MAILTO --openalex-key $env:OPENALEX_KEY --workers 16

这一步尝试用 Unpaywall/OpenAlex 补充候选链接。2000 篇样本中仅 24 篇获得了新增候选，提升约 1.2%；不是必跑步骤。

### 5. 下载并校验 PDF

    python scripts/3_download.py --in out/probed.jsonl --only pdf_only,likely_pdf_only,unknown --root out/pdfs --db out/state.db --workers 8 --verify --skip-publishers

默认从机构库等优先来源取文件，按 URL 主机限速和限制并发，校验 PDF 格式，并以 SHA-1 内容去重。SQLite 状态库支持续跑；`.part` 临时文件按记录隔离。根据网络、代理和来源站点的限流情况调整 `--workers`，不要盲目提高并发。

### 6. 导出给 PDF 抽取器的任务表

    python scripts/4_export.py --db out/state.db --probed out/probed.jsonl --prefix out/corpus

生成 `out/corpus.text.tsv` 和 `out/corpus.scanned.tsv`：前者包含有文字层的 PDF，后者列出需要 OCR 的扫描件或无法提取正文的文件。扫描件在 OCR 后再进入 HTML 转换。

### 7. 提取 HTML 与 OCR

把 `corpus.text.tsv` 中的 PDF 交给 PDF→HTML 抽取流程，结果按 SHA-1 保存到 `out/html/<sha1>/index.html`。需要 OCR 的文件走 OCR 分支，结果写入 `out/html_ocr/<sha1>/index.html`；对应原始 OCR 响应保存在本地 `out/ocr_raw_zai/`。`out/catalog.csv` 和每篇审核记录用相同 SHA-1 与这些输出对应。

本仓库没有包含当前生产环境的 PDF→HTML/OCR 批处理器及其 OCR 服务调用脚本；这两个目录是已经生成并纳入快照的结果。要从原始 PDF 完整重跑这一步，需要把对应转换器、OCR 客户端和版本化配置补入 `scripts/`。对于确认没有文字层的 PDF，可先安装 `ocrmypdf` 并执行：

    ocrmypdf --skip-text --force-ocr --jobs 8 input.pdf output.pdf

### 8. 从提取文本生成并审核 Markdown

每篇总结以抽取后的 HTML 文本为输入，不把 PDF 页面图像发送给文本模型。生成目标是中文表达自然、依照论文逻辑顺序保留研究问题、方法、结论及重要公式；不堆叠模板化模块，不补写原文没有的信息。审核侧车记录源文本长度、总结长度、章节结构、自检结果以及疑似缺失/识别错误的位置。

本快照的 916 份审核记录对应两个 Flash 模型：`deepseek-v4-flash-ga-260731`（646 份）和 `deepseek-v4-1-flash`（270 份）。提示词版本和审核记录保存在 `out/reviews/`。仓库不包含模型 API key，也没有包含生产环境中的总结 API 调用器及提示词源文件；可依据审核记录中的 `prompt_version` 检查具体版本。模型的自检字段是自动审核证据，不代表人工逐篇核对或事实无误。

## 实测状态与限制

- 本地实际运行样本：2000 条；其中 1635 条进入 PDF 下载候选，成功 907 篇（55.5%），总计约 2.1 GB。905 篇存在文字层，2 篇为扫描件。
- 初始的 60 条试样不代表总体；真实 2000 条运行中 `unknown` 占比高。缺失 PMC ID 不能证明只有 PDF，单个 OpenAlex filter 也不能证明 PDF-only。
- 2000 篇样本里，机构知识库链接的成功率高于出版商直链；单点 IP、地区、代理和来源站点限速都会改变结果。
- `html_ocr` 与普通 HTML 是两个独立产物；不要仅用 HTML 文件存在来判断 OCR 或正文完整。
- Markdown 的内容正确性仍需按论文文本抽查；KaTeX/HTML 编译通过不等同于事实核验。

## 依赖和凭据

采集脚本主要使用 Python 标准库；`certifi` 可提供更完整的 TLS 根证书。下载校验阶段需要 `pdfinfo`，文字层检查需要 `pdftotext`，扫描 PDF 的 OCR 命令需要单独安装 `ocrmypdf`。这些系统工具不随仓库提供。

任何 API key 均通过环境变量或本机凭据管理器配置。不要把 `.env`、浏览器凭据、密钥、PDF 源文件、下载数据库或请求日志提交到 Git。

## 许可

MIT 许可只适用于本项目自行编写的脚本和文档。HTML、OCR HTML 和论文 Markdown 是对原论文内容的提取或整理；它们保留各自原始出版物的版权和适用许可，本仓库的 MIT 许可不转授第三方内容的权利。再分发前应逐篇确认其来源许可。

File: out/html/01654fb6c3523e18bbb33832eb32ef0aff54f568/index.html (part 1 of 2)
Crystal and Electronic Structures of Complex Bismuth Iodides A3Bi2I9 (A = K, Rb, Cs) Related to Perovskite: Aiding the Rational Design of Photovoltaics
Crystal and Electronic Structures of Complex Bismuth Iodides A3Bi2I9 (A = K, Rb, Cs) Related to Perovskite: Aiding the Rational Design of Photovoltaics
2015 · https://doi.org/10.1021/acs.chemmater.5b03147 · Open original PDF for figures and page layout
Page 1
Article pubs.acs.org/cm

Crystal and Electronic Structures of Complex Bismuth Iodides A3Bi2I9 (A = K, Rb, Cs) Related to Perovskite: Aiding the Rational Design of Photovoltaics Anna J. Lehner,*,†,‡ Douglas H. Fabini,‡,§ Hayden A. Evans,‡,⊥ Claire-Alice Hébert,¶ Sara R. Smock,⊥ Jerry Hu,‡ Hengbin Wang,† Josef W. Zwanziger,∥,# Michael L. Chabinyc,†,‡,§ and Ram Seshadri†,‡,§,⊥ †

Mitsubishi Chemical Center for Advanced Materials, ‡Materials Research Laboratory, §Materials Department, ⊥Department of Chemistry and Biochemistry, and ¶College of Creative Studies, University of California, Santa Barbara, California 93106, United States ∥ Department of Chemistry and #Institute for Research in Materials, Dalhousie University, Halifax, NS B3H 4R2, Canada S Supporting Information *

ABSTRACT: Ternary bismuth halides form an interesting functional materials class in the context of the closely related Pb halide perovskite photovoltaics, especially given the signiﬁcantly reduced toxicity of Bi when compared with Pb. The compounds A3Bi2I9 (A = K, Rb, Cs) examined here crystallize in two diﬀerent structure types: the layered defectperovskite K3Bi2I9 type, and the Cs3Cr2Cl9 type. The latter structure type features isolated Bi2I93− anions. Here, the crystal structures of the ternary iodides are redetermined and a corrected structural model for Rb3Bi2I9, as established by single crystal X-ray diﬀraction and solid state 87Rb NMR spectroscopy and supported by density functional theory (DFT) calculations is presented. A variety of facile preparation techniques for single crystals, bulk materials, as well as solution-processed thin ﬁlms are described. The optical properties and electronic structures are investigated experimentally by optical absorption and ultraviolet photoemission spectroscopy and computationally by DFT calculations. Absolute band positions of the valence and conduction bands of these semiconductors, with excellent agreement of experimental and calculated values, are reported, constituting a useful input for the rational interface design of eﬃcient electronic and optoelectronic devices. The diﬀerent structural connectivity in the two diﬀerent structure types, somewhat surprisingly, appears to not impact band positions or band gaps in a signiﬁcant manner. Computed dielectric properties, including the ﬁnding of anomalously large Born eﬀective charge tensors on Bi3+, suggest proximal structural instabilities arising from the Bi3+ 6s2 lone pair. These anomalous Born eﬀective charges are promising for defect screening and eﬀective charge carrier transport. The structural, electronic, and optical properties of the complex bismuth iodides are to some extent similar to the related lead iodide perovskites. The deeper valence band positions in the complex bismuth iodides point to the need for diﬀerent choices of hole transport materials for Bi-iodide based solar cell architectures.

1. INTRODUCTION Heavy metal halide semiconductors have been intensely investigated over the last decades due to their rich structural chemistry and interesting optical and electronic properties. Recently, photovoltaic applications of tetrel halides such as Ge,1 Sn,2,3 and most prominently Pb halide perovskites4,5 have attracted tremendous interest. In comparison, the optoelectronic properties of bismuth halides have been the focus of many fewer studies. The simple iodide BiI3 has been investigated for applications such as hard radiation detection,6−9 X-ray imaging,10−12 and for solar cells as hole transport material.13 Recently, some of us have demonstrated that BiI3 can be used as the active layer in photovoltaic devices.14 Hybrid organic−inorganic bismuth halides have been studied regarding their rich structural variety15,16 and in some cases optical properties.17−19 Despite their much simpler composition, the © XXXX American Chemical Society

optoelectronic properties of the ternary inorganic bismuth halides, with their most common family being the enneahalogenidometallate phases A3Bi2X9 (A = K, Rb, Cs, or Tl; X = halide), have not been explored as extensively. Here, we focus on the heavy alkali metal bismuth iodides A3Bi2I9 for which the crystal structures have been reported: A = K,20 Rb,21 and Cs.22 While the phase transitions in the Cs compound have been well-studied,23−26 only one report each for the K and Rb salt has been found. It is typical for the extensive family of A3M2X9 structures that A and X atoms are closest packed and the M atoms occupy 2/3 of the octahedral X6 voids.24,27,28 Two main structure types of Received: August 14, 2015 Revised: October 2, 2015

A

DOI: 10.1021/acs.chemmater.5b03147 Chem. Mater. XXXX, XXX, XXX−XXX

Page 2
Article

Chemistry of Materials

days (A = K) to months (A = Cs) before signiﬁcant crystal degradation and decomposition into the crystalline starting iodides occurs. Bulk powders of the ternary iodides were prepared by stirring the binary iodides in the stoichiometric ratio in CH3CN (2 cm3 for 200 mg of product) for 5 h at room temperature. For the K and Rb salts, the resulting red solution was concentrated under vacuum until little solvent was left over the forming precipitation, which was then ﬁltered oﬀ. The Cs analogue was ﬁltrated directly from the stock solution. The salts were washed with diethyl ether, and their phase purity was conﬁrmed by powder X-ray diﬀraction. As an alternative new route to the pure A3Bi2I9 salts, high-energy ball-milling of AI and Bil3 in a 3:2 ratio (10 min for 200 mg) using tungsten carbide vials and balls in a Spex SamplePrep 8000D Dual mixer/mill was successfully applied. 2.2. Characterization Methods. X-ray diﬀraction data on powder samples (PXRD) was recorded for the K and Cs salts over the 2θ scattering angle range of 6−70° using Cu−Kα radiation (Philips X’Pert MPD diﬀractometer). For the Rb salt (sample diluted with 40 wt % cubic BN, Alpha Aesar), PXRD data using high-resolution synchrotron radiation were recorded on beamline 11-BM at the Advanced Photon Source, Argonne National Laboratory at 295 K with an average wavelength of λ = 0.458996 Å. For K3Bi2I9 and Cs3Bi2I9 samples, the agreement with published crystal structure models (A = K,20 Cs22) was conﬁrmed by Rietveld reﬁnements using TOPASAcademic V5.35 XRD on single crystals was performed using a Bruker Kappa APEX II diﬀractometer with a sealed tube Mo−Kα X-ray source. Single-crystal samples were mounted onto Nylon loops and ﬁxed with two component epoxy glue. For Rb3Bi2I9, a full data set was collected at room temperature by sampling a fraction of the Ewald sphere with 0.5° ω steps, while only lattice parameters were determined for the K and Cs salts. The cell reﬁnement, data reduction, correction, and integration were peformed using Bruker’s SAINT/SADABS software.36,37 The structure was solved with direct methods using SHELXS-97, and the reﬁnement was done using SHELXL-2014.38,39 We used the program VESTA40 for the graphical representation of the crystal structures and the thermal ellipsoids where plotted using ORTEP-III.41 For additional crystal structure data, see the Supporting Information; further details of the crystal structure investigation may be obtained from FIZ Karlsruhe, 76344 EggensteinLeopoldshafen, Germany (fax: (+49)7247−808−666; e-mail: crysdata@ﬁz-karlsruhe.de) on quoting the deposition number CSD-430179. Experimental densities were determined for cold-pressed pellets on a MicroMeritics AccuPyc 1340 pycnometer by performing sensitive volume (by He gas displacement) and mass measurements. A 87Rb solid state magic angle spinning nuclear magnetic resonance (MAS NMR) single-pulse experiment was performed for polycrystalline Rb3Bi2I9 on a Bruker AVANCE III 800 MHz (18.8 T) standard bore spectrometer operating at 261.81 MHz with a 2.5 mm zirconia rotor system at a spinning frequency of 30.0 kHz. To enhance the signature of the quadrupolar interactions in the spectra, 87Rb triplequantum magic angle spinning (3QMAS NMR) experiments were performed on a Bruker Avance III HD 400 MHz (9.4 T) WB solidstate NMR spectrometer operating at 130.92 MHz with a 4.0 mm double resonance MAS probe head spinning at 12.5 kHz. Chemical shifts were referenced to a 1 molar aqueous Rb(NO3) solution using solid RbCl at 127 ppm42 as a secondary reference. The single pulse experiment was performed with a π/12 excitation pulse of 0.62 μs using a 3 s relaxation delay, which was optimized for quantitative analysis, a 2.05 ms acquisition time, and an accumulation of 448 scans. The 3QMAS experiment was carried out using a three-pulse MQMAS sequence with a z-ﬁlter and the following parameters: an excitation pulse of 4.2 μs, a conversion pulse of 1.4 μs, and a weak central transition selective 90° pulse of 20 μs. A States-TPPI phase sensitive detection in the F1 dimension was employed. The quadrupolar central transitions of the 87Rb NMR spectra were simulated and analyzed with the Line Shapes module within the Topspin 3.2 software of Bruker BioSpin. Scanning electron microscopy (SEM) images of thin ﬁlm samples sputtered with gold/palladium to limit charging were collected using a FEI XL40 Sirion FEG digital scanning microscope in backscattered electron imaging mode. Optical spectra in the UV−vis range from

A3M2X9 can be distinguished, the ones with hexagonal close packing and the ones with cubic close packing of A and X. For the bismuth iodides of the former group, isolated Bi2I93− ions result as pairs of face-sharing Bi−I octahedra (e.g., Cs3Cr2Cl9 type Cs3Bi2I9), and for the latter, defect-perovskites, corrugated layers of Bi−I octahedra are present (e.g., K3Bi2I9). As the 6s lone-pair-bearing Bi3+ is isoelectronic to the tetrel dications and soft or polarizable just as Pb2+, the bismuth halide crystal chemistry is similar to the lead halide perovskites: rich structural diversity is observed including distortion, vacancies, and various modes of aggregation of the MX6 octahedra.15 However, Bi3+ exhibits a stronger tendency to form structures of lower dimensionality of the metal halide units than Pb2+. Recently, the closely related cesium antimony iodide Cs3Sb2I9 has been investigated as solar cell absorber layer, and the electronic structure of its polymorphs has been calculated by DFT.29 In contrast, the investigation of the properties of inorganic bismuth halides has been limited to some work reporting optoelectronic properties,20,30−33 and so far as we can discern, apart from a few calculated parameters for Cs3Bi2I9,34 there are no computational studies of the electronic band structures available. Clearly, complex bismuth halides are an interesting family of solution-processable compounds, whose potential as an alternative to toxic lead halides is far from fully explored. Here, we present a combined, systematic experimental and computational study of some complex bismuth iodides in an attempt to correlate crystal structure, electronic structure, and spectroscopic properties within this interesting materials class. Absolute band positions are derived using spectroscopic and DFT methods as a foundation for the rational design of device interfaces. From the DFT band structure calculations, we discuss band dispersion and bonding character as well as dielectric response properties as indicators of charge carrier transport. We ﬁnd the structural, electronic, and optical properties of the complex bismuth iodides to be somewhat similar to the related lead iodide perovskites. The deeper valence band positions in the complex bismuth iodides call for diﬀerent choices to be made for hole transport materials in Biiodide based solar cell architectures. In the two diﬀerent structural types reported here, the distinct structural connectivity appears to not impact band positions or band gaps in a signiﬁcant manner. However, band dispersions are signiﬁcantly diﬀerent for the two.

2. METHODS 2.1. Materials Preparation. All chemicals were purchased and used as supplied: BiI3 (Strem 99.999%), HI 57% aqueous solution (Sigma-Aldrich 99.95%), KI (Sigma-Aldrich 99.998%), RbI (Strem 99.8%), and CsI (Strem 99.999%). The following solvents were used in their anhydrous forms: ethanol (Sigma-Aldrich 99.995%), acetonitrile (Sigma-Aldrich 99.8%), diethyl ether (Sigma-Aldrich, 99.0%), and N,N-dimethylformamide (Sigma-Aldrich 99.8%). Red K3Bi2I9 crystals of relatively poor quality for single crystal X-ray diﬀraction were obtained by heating a stoichiometric mixture of the binary iodides in an evacuated sealed fused silica ampule, following a previously reported protocol.20 High-quality crystals of Rb3Bi2I9 and Cs3Bi2I9 were obtained through solvothermal reactions. In a typical preparation, the stoichiometric mixture (300 mg) of the iodides BiI3 and RbI, or CsI, respectively, was suspended in ethanol (6 cm3) and heated to 120 °C in a pressure vessel (Parr autoclave with 23 cm3 Teﬂon liner) for 6 h followed by a slow (5 °C/h) cooling to room temperature. Red prisms (A = Rb) or red hexagonal platelets (A = Cs) were isolated by ﬁltration. All materials can be kept in dry air for many B

DOI: 10.1021/acs.chemmater.5b03147 Chem. Mater. XXXX, XXX, XXX−XXX

Page 3
Article

Chemistry of Materials

computes the magnetic shielding at each nucleus using the gaugeincluding projector augmented wave formalism,58,59 and the electric ﬁeld gradient at each nuclear site using standard PAW expressions.60 PAW atomic data sets for Rb, Bi, and I were used based on the set recently published by Jollet, Holzwarth, and Torrent, and generated with the ATOMPAW code to create ﬁles suitable for QUANTUM ESPRESSO.61,62 Cut-oﬀ radii of 2.30, 2.90, and 2.30 Bohr were used for Rb, Bi, and I, respectively; these are short enough that no PAW sphere overlap occurred. The PBE exchange and correlation functionals were used in all cases, and the structures were computed with the experimental atomic positions and no subsequent optimization. Complete convergence required a planewave cutoﬀ energy of 80 Ry (1088 eV) and a reciprocal point grid spacing of 0.02 Å−1; however, as these values led to prohibitively large calculations for chemical shielding on the Rb3Bi2I9 system, the values reported here were computed with a cutoﬀ energy of 20 Ry (272 eV) and reciprocal point spacing of 0.04 Å−1. To check that these more modest values were suﬃcient, we computed the chemical shieldings for the rubidium alkali salts at both the fully converged levels and at the more modest levels used here, and we found that the shift orderings were still correctly represented and that the systematic error of the PBE functional for chemical shielding calculations was essentially unchanged. This result means that our computation of observables for Rb3Bi2I9, even at modest convergence criteria, is useful for establishing experimental peak assignments and for diﬀerentiating between diﬀerent potential crystal structure models.

220−800 nm were recorded using a Shimadzu UV3600 spectrometer in diﬀuse reﬂection on powder samples, which were spread thinly onto compacted BaSO4 powder. Diﬀuse reﬂection data were converted using the Kubelka−Munk transformation implemented in the spectrometer’s software. Band gaps were extracted from Tauc plots43,44 of the Kubelka−Munk transformed reﬂection data assuming allowed direct or indirect lowest energy transitions depending on the results from our DFT calculations. A Kratos Axis Ultra XPS/UPS instrument was used for X-ray and ultraviolet photoelectron spectroscopy (XPS and UPS). Samples were prepared by drop-casting and spin-coating from dimethylformamide or acetonitrile solution as thin ﬁlms on 10 × 10 mm2 pieces of silicon wafers onto which 20 nm of chromium and 90 nm of gold had been deposited by thermal evaporation under high vacuum (10−7 Torr). Material was removed from one edge of each sample via swabbing with chlorobenzene to expose the gold layer. Nickel tape was used to electrically connect the exposed gold on the top of the substrates to the airtight sample holder, which was loaded in a glovebox (N2, ≤ 1 ppm of O2). For XPS, a monochromated Al−Kα source (180 W) was used under ultrahighvacuum conditions (10−8 Torr). Survey scans were collected with a step size of 500 meV, a pass energy of 160 eV, and a dwell time of 150 ms. For UPS, a helium I radiation source was used with a gate bias voltage of −9 V. Photoelectrons at the 0° takeoﬀ angle were collected at 600 W (6 kV, 10 mA) with a pass energy of 5 eV and a step size of 25 meV. Survey scans were collected once with a dwell time of 150 ms. Detailed scans near the valence band maximum (VBM) were collected with a dwell time of 600 ms and were repeated three times. The position of the VBM was determined from UPS spectra as the energy increment between the left and right edges of the spectral feature, subtracted from the incident photon energy (21.22 eV). 2.3. Computational Methods. The DFT computational study of the electronic band structures, including absolute band positions, was carried out using the Vienna ab initio Simulation Package (VASP).45−48 VASP implements the DFT in the Kohn−Sham formulation using a plane wave basis and the projector-augmented wave formalism (PAW).49,50 Input structures were taken from the literature for K3Bi2I920 and Cs3Bi2I9,22 and from this work for Rb3Bi2I9. For a better comparability of the band structures, the monoclinic phases were transformed to the space group setting P21/c, and the corresponding high-symmetry points were selected for the corresponding conventional Brillouin zone.51 All ternary compounds were optimized using the Perdew−Burke−Ernzerhof (PBE) exchange and correlation functional52 until the residual forces were less than 0.01 eV/Å on each atomic site. The resulting crystal structures exhibited 8− 10% increased volumes compared to the experimental input structures, which lies within the acceptable range of errors of the applied method. The energy cutoﬀ of the plane wave basis set was 500 eV. A Gamma centered k-mesh grid with a minimum of 20 k-points was employed with the convergence criteria set at 0.01 meV. The band structures were calculated using PBE including spin−orbit coupling (SOC) to locate the band gap, but for more accurate band gap values and density of states (DOS), a screened hybrid functional (HSE06)53,54 with SOC was employed. Absolute band positions for the ternary compounds were obtained by aligning the s-like states of Bi in A3Bi2I9 from HSE+SOC DOS calculations to the corresponding levels of BiI3 as derived by a slab calculation55 of a 1 × 1 × 4 half-ﬁlled supercell (PBE+SOC, see our previous work14,56 for computational details). Born eﬀective charge tensors (Z*ij ) on Bi3+ and high-frequency (ion-clamped) dielectric 56 Calculations constants (ϵ∞ ij ) were calculated as reported previously. of those dielectric response parameters for the related binary iodides PbI256 using diﬀerent computational schemes revealed that PBE+SOC is suﬃcient to reproduce values very close to the more accurate but computationally much more demanding HSE06+SOC. In the present work, however, PBE without SOC was applied for the monoclinic systems to reduce computation time. Computations of the NMR observables for two structure models of Rb3Bi2I9, this work’s model in P21/n and the Pc model reported by Sidey et al.,21 were performed with the plane wave and PAW-based QUANTUM ESPRESSO package57 together with the QE-GIPAW extension. QE-GIPAW

3. RESULTS AND DISCUSSION 3.1. Materials Preparation and Structure. In this work, we have established a variety of new facile preparation routes for the ternary bismuth iodides A3Bi2I9 (A = K, Rb, Cs). By reacting the corresponding binary iodides in stoichiometric ratio in organic solvents at room temperature or simply ballmilling them, high-purity materials were obtained. Previously, methods for growing single crystals, typically at high temperatures from the melts, have been reported.20,21,23 We have found that single crystals of up to 1 mm can also be obtained at very mild solvothermal conditions in ethanol at 120 °C for A = Rb, Cs. As the solubility of the ternary bismuth iodides decreases rapidly with increasing countercation size, the Cs salt could be isolated directly by ﬁltration of a acetronitrile solution of the starting iodides. For the isolation of powders of the K and Rb salts, the solution was concentrated under vacuum prior to ﬁltration. Thin ﬁlms were deposited from organic solvents by drop-casting or spin-coating. In future work, the procedures must be carefully optimized to improve microstructure, grain orientation, and ﬁlm quality, but generally the solutionprocessability makes this family of heavy metal halides very appealing for technological applications. In this work, the crystal structures were determined for powder and single-crystal samples, and optoelectronic properties were examined for powders (UV−vis) and thin ﬁlms (XPS, UPS), respectively. The stability in ambient atmosphere has been monitored by PXRD on as-prepared polycrystalline powder samples. With increasing size of the countercation, the salts kept well for hours (K) to months (Cs) in ambient air, which is considerably longer than the extremely oxidation sensitive Sn2+ iodides or the moisture sensitive Pb2+ iodides would withstand. Exploring the eﬀects of other factors on the stability, such as diﬀerent grain sizes and thus surface areas as a result of diﬀerent preparation processes, will be an important future task. Our preliminary studies have conﬁrmed that phase widths of mixed countercations K−Rb, Rb−Cs, K−Cs exist in the A3Bi2I9 phases. By taking into account not only the countercation, but also the variability of the central metal and halide, which C

DOI: 10.1021/acs.chemmater.5b03147 Chem. Mater. XXXX, XXX, XXX−XXX

Page 4
Article

Chemistry of Materials has been previously explored only in some extent,63 this rich family of compounds oﬀers a large variety of new interesting phases with tunable properties. The crystal structures of the three ternary bismuth iodides A3Bi2I9 (A = K, Rb, Cs) were examined by XRD. Unit-cell dimensions were derived from single-crystal measurements, and the phase purity was conﬁrmed by Rietveld reﬁnements of powder diﬀraction data (see Figure 1, Table 1, 2, and

Table 1. Crystallographic Parameters of Rb3Bi2I9 with Experimental Densities Derived from Gas Displacement Pycnometry Included for Comparison formula sample structure type cryst syst space group unit cell (Å, deg) A b c β V (Å3) Z density (X-ray) (g/cm3) density (Pycnom.) (g/cm3) X-ray λ (Å) diﬀractometer T (K) abs coeﬀ 2Θ range (deg) no. measured reﬂns no. unique reﬂns Rint no. free params GOF F2 R1, wR2 (I ≥ 2σ(I)) R1, wR2 (all reﬂns) residual e− density (e− Å3)

Figure 1. PXRD and Rietveld reﬁnements of A3Bi2I9, A = (a) Rb (synchrotron data), (b) K, and (c) Cs (laboratory data).

Rb3Bi2I9 single crystal K3Bi2I920 monoclinic P21/n 14.6443(19) 8.1787(9) 20.885(2) 90.421(7) 2501.4(5) 4 4.82 4.82(2) 0.71073 Bruker Apex II 299(2) 30.9 3.4−56.8 18931 6269 0.0464 127 1.018 0.0409 0.0879 0.0791, 0.1001 1.62 /−1.93

crystallizing with the Cs3Cr2Cl9 structure type,65 and the binary BiI3 will be only touched on for comparison. The crystal structures discussed here are shown in Figure 2. Rhombohedral BiI3 (Figure 2a) contains distorted BiI6 octahedra, which are connected in honeycomb layers via three shared edges each. The anionic species in Cs3Bi2I9 are isolated pairs of face-sharing BiI6 ocahedra (Figure 2b). Rb3Bi2I9 (Figure 2c) contains corrugated layers of corner-connected BiI6 octahedra, the 2 complex 2D anion ∞ {[BiI3tI3/2e]−1.5} written in Niggli nomenclature. The crystal structure can be described as distorted defect variant of the perovskite type (AMX3), in which only two-thirds of the octahedral M sites are occupied: Rb(Bi2/3□1/3)I3. Every third M layer of the perovskite aristotype in [001] is depleted (Wyckoﬀ sites 2a and 2b in the monoclinic unit cell). The ordered cubic close packing of Rb and I occurs in such a way that all BiI6 octahedra are coordinated by eight Rb atoms in the arrangement of a distorted cube; the unit cell of the perovskite type. Wosylus et al. have derived the symmetric group−subgroup relationships between the cubic perovskite and Tl3Bi2I9, which is isotypic to our new model of Rb3Bi2I9.66 The BiI6 octahedra of the two crystallographic Bi sites are distorted with three shorter (2.93 ± 1 Å) and three longer (3.20 to 3.25 Å) Bi−I distances, as it is observed for the K and Cs salts as well as for other complex bismuth iodides.15 For all structure types, the shorter Bi−I bonds involve terminal I sites, while the longer bonds exist between Bi and I atoms connecting multiple Bi sites. As this distortion is observed in all related structures, no matter if they contain lone-pair-bearing central metals or not (e.g., Cs3Y2I967), we tentatively conclude that the structural distortion is not caused by a stereochemically active 6s lone pair on Bi3+. For

Supporting Information). For all three phases, the densities calculated from the structural data correspond nicely to the experimental densities, which were determined by He gas displacement measurements (Supporting Information). For K3Bi2I920 and Cs3Bi2I9,22 an excellent agreement with previous crystal structure reports was obtained, while the redetermination of the structure of Rb3Bi2I9 led to a new structure model with the space group P21/n instead of the previously reported model in space group Pc.21 From XRD of Rb3Bi2I9 single crystals, this space group could be clearly derived from the unit cell metrics (a = 14.6443(19), b = 8.1787(9), c = 20.885(2) Å, β = 90.421(7)°), the symmetry (Laue class 2/m), and the systematic zonal and serial extinction conditions (h0l reﬂections only present for h + l = 2n, h00 reﬂections only present for h = 2n). The solution of the crystal structure using direct methods led to the expected composition with four formula units per unit cell and all atoms occupying general positions (Wyckoﬀ sites 4e). By using anisotropic thermal displacement parameters, the structure model was reﬁned to a good ﬁt and reliable R1 value in few iterations. The ﬁnal values of the positional and displacement parameters are listed in Table 2. Additional structural data as well as information about the transformation between the group subgroup pair P21/c (P21/n) and Pc are included in the Supporting Information. It is likely that Sidey et al.21 reported the Rb3Bi2I9 crystal structure in the acentric space group Pc as a consequence of crystal twinning in the crystal studied. The atomic positions and unit cell derived in this work are very similar to this previously published structure. In the following, the crystal structure of Rb3Bi2I9 will be discussed in detail, while the structures of the isotypic K3Bi2I9,20 of Cs3Bi2I9 D

DOI: 10.1021/acs.chemmater.5b03147 Chem. Mater. XXXX, XXX, XXX−XXX

Page 5
Article

Chemistry of Materials

Table 2. Wyckoﬀ Positions, Coordinates, and Equivalent Isotropic Displacement Parameters Ueq (Å2) in the Crystal Structure of Rb3Bi2I9 (P21/n) atom

Wyckoﬀ site

x

y

z

Ueq

Rb(1) Rb(2) Rb(3) Bi(1) Bi(2) I(1) I(2) I(3) I(4) I(5) I(6) I(7) I(8) I(9)

4e 4e 4e 4e 4e 4e 4e 4e 4e 4e 4e 4e 4e 4e

0.03098(9) 0.18643(1) 0.35098(1) 0.16689(2) 0.33675(2) 0.00492(5) 0.07209(5) 0.12109(5) 0.16975(5) 0.24235(5) 0.32991(5) 0.41596(6) 0.79932(5) 0.95328(5)

0.97581(2) 0.52117(2) 0.97172(1) 0.49351(4) 0.01025(4) 0.58289(1) 0.80753(9) 0.79317(9) 0.06654(1) 0.69155(9) 0.42761(1) 0.80249(9) 0.82268(9) 0.70836(9)

0.22393(8) 0.06266(8) 0.89373(8) 0.84409(2) 0.15456(2) 0.74634(5) 0.38965(4) 0.91443(4) 0.07954(5) 0.21872(4) 0.92177(4) 0.05562(4) 0.24451(4) 0.07647(4)

0.0622(4) 0.0721(4) 0.0692(4) 0.0276(1) 0.0278(1) 0.0602(3) 0.0458(2) 0.0457(2) 0.0541(2) 0.0433(2) 0.0524(2) 0.0465(2) 0.0451(2) 0.0448(2)

CN 8 with Rb−I distances of up to 4.1 Å. The resulting tilting of BiI6 octahedra is obvious in the decrease of the M−I−M bond angles from the ideal 180° angle in cubic perovskite aristotype to 147 to 153° in Rb3Bi2I9 and even smaller angles for K3Bi2I9, where the size mismatch of large I− and small A+ ions is more pronounced. The RbI8 coordination polyhedra can be described as heavily distorted bicapped trigonal prisms with similar volumes of about 94 Å3 for all the three Rb sites (Figure 3). In the context

Figure 2. Crystal structures of (a) BiI3 (R3),64 (b) Cs3Bi2I9 (P63/ mmc),22 and (c) Rb3Bi2I9 (P21/n) with empty squares marking the unoccupied metal positions of the perovskite aristotype. Small spheres represent I−, large spheres are counteractions A+, and spheres inside polyhedra are Bi3+. The close relationship to the perovskite structure is obvious from the coordination environment of the BiI6 octahedra (Ortep plot with ellipsoids at 80%). Figure 3. ORTEP plots (ellipsoids at 80% probability level) of the coordination environment of the three Rb sites (a) Rb1, (b) Rb2, (c) Rb3 in Rb3Bi2I9 (all on Wyckoﬀ positions 4e).

Rb3Bi2I9, the Bi−Bi distances between corner-sharing BiI6 octahedra are about 6.2 Å. For comparison, the bond lengths are about 4.0 Å in the Bi2I9 anions (face-sharing BiI6) of Cs3Bi2I9 and are about 4.4 Å in the layers of BiI3 (edge-sharing BiI6). The eﬀect of the BiI6 bonding mode in the diﬀerent crystal structures on the optoelectronic properties and electronic structures will be discussed in the following sections. The iodide sites in Rb3Bi2I9 are coordinated by a total of three to ﬁve metal sites, counting both Bi and Rb, while the bridging I sites (I1, I5, and I8) display the larger coordination numbers (CN). Because of the relatively small size of the Shannon ionic radius of Rb+ (CN 6, 1.5 Å68) compared to I− (CN 6, 2.2 Å68), the close packing between those ions is irregular, leading to the distorted and tilted BiI6 octahedra. As a result, the coordination of the Rb cations by I anions is reduced from the cuboctahedral coordination (CN 12) of the perovskite aristotype A sites to

of the complete structure, Rb1 sits inside the corrugated layers of BiI6 octahedra, while Rb2 and Rb3 exhibit local environments similar to each other at the edges of those layers. Thereby, the volume of the trigonal antiprism of Bi sites surrounding Rb1 (CNeff(Rb1 Bi6) = 4.6) is about 50% larger than the volume of the trigonal bipyramids of Bi sites coordinating the Rb2 (CNeff(Rb2 Bi6) = 3.3) and Rb3 (CNeff(Rb3 Bi6) = 4.4) sites. Interestingly, the isotope 87Rb is an NMR-active, quadrupolar (spin 3/2) nucleus with approximately 30% natural abundance, which can be probed to reveal the eﬀects of the local structural environment. We examined the NMR signature of the Rb nuclei in Rb3Bi2I9 by MAS NMR experiments in combination with DFT-simulation E

DOI: 10.1021/acs.chemmater.5b03147 Chem. Mater. XXXX, XXX, XXX−XXX

Page 6
Article

Chemistry of Materials

expected from the 1:1:1 crystallographic ratio, the integrated areas of those three signals are practically the same (site 1:1.00, site 2:0.97, site 3:0.97). The DFT calculations of the NMR parameters (Table 3) allowed us to compare the NMR signature of our structure model in P21/n directly to the noncentrosymmetric Pc structure published by Sidey et al.21 While the calculated chemical shifts for the P21/n model are shifted systematically by approximately 25−30 ppm compared to the experimental values, the relative shifts diﬀerences between the sites are well reproduced. Including the expected shift from the second order quadrupole eﬀect under magic spinning does not change this conclusion: using the computed values for Cq in addition to the total shielding again yields a predicted spectrum with two nearly overlapping sites shifted upﬁeld from a third site about 35 ppm downﬁeld. We can thus directly assign the most downﬁeld signal to the Rb1 site (Figure 3a) based on the agreement of experimental and calculated isotropic chemical shift and quadrupolar parameters. Since the Cq and η parameters can be calculated with much greater accuracy and reliability than the chemical shift, we use those to assign the signal observed at δiso = 41 ppm to the Rb2 site and the one at δiso = 44 ppm to the Rb3 site (Figure 3b,c). For the noncentrosymmetric structure model published in space group Pc, the six sites would give rise to six distinct 87Rb signals spread over a spectral range of over 85 ppm (110 ppm after quadrupole eﬀects are accounted for, see Table 3). This is obviously in stark contrast to our experimental results, which can most clearly be observed in the wide ppm-range section of the single pulse 87Rb MAS NMR spectrum recorded at higher ﬁeld (Supporting Information). Those results together with our crystallographic studies provide very strong evidence that the correct structure description of Rb3Bi2I9 is our centrosymmetric one, which renders this salt strictly isotypic with K3Bi2I920 and Tl3Bi2I966 as has been hinted at previously.66 3.2. Optical and Electronic Properties. The optical band gaps of A3Bi2I9 (A = K, Rb, Cs) were derived from Tauc plots of Kubelka−Munk-transformed diﬀuse reﬂection UV−vis data (Figure 5, Table 4). The absorption edge is located at approximately 2 eV for all three ternary bismuth iodides,

of the NMR observables to conﬁrm our centrosymmetric structure model for Rb3Bi2I9 as opposed to the previously reported noncentrosymmetric model. The NMR spectrum of solid Rb3Bi2I9 displays two main features, which are broad and overlapping when recorded with a 400 MHz spectrometer (Figure 4). However, the 3QMAS

Figure 4. (a) 87Rb MQ-MAS NMR spectra of Rb3Bi2I9 recorded at 130.92 MHz. The deconvolution of the 1D spectrum (b) into the three Rb sites (see Figure 3) with Cq, η, and δiso parameters derived from the ﬁts of the individual traces (see Table 3) yields the expected integrated area ratio of 1:1:1 in good agreement.

experiment reveals clearly that there are three distinct sites, which is in agreement with the three Rb sites of our crystallographic structure model. The traces for each signal obtained from the 3QMAS measurement were ﬁtted with a good agreement to extract NMR parameters, which can be simulated by DFT calculations: the isotropic chemical shift δiso, the absolute quadrupolar coupling parameter Cq, and the anisotropy parameter of the quadrupolar interaction η (Table 3). By using those parameters, the 1D spectrum could be deconvoluted with a decent ﬁt into three signals (Figure 4a). As Table 3. Absolute Quadrupolar Coupling Parameters Cq, Asymmetry Parameters of the Quadrupolar Interaction η, Absolute Shielding σ, and Isotropic Chemical Shift δiso (Using RbCl as a Reference at 127 ppm42) from DFT Calculations and NMR Experiments for Rb3Bi2I9 structure

site

P21/n

Rb1 Rb2 Rb3 Rb1 Rb2 Rb3 Rb4 Rb5 Rb6

Pc

η

Cq (MHz)

σ (ppm)

calc

exp

calc

exp

2.6 3.9 3.4 4.3 4.3 3.9 3.1 9.0 3.9

2.1 3.0 2.8

0.91 0.90 0.70 0.83 0.95 0.43 0.55 0.91 0.35

1.0 1.0 0.5

1992 2016 2022 2030 1966 2051 1962 1973 1988

δiso (ppm) calc

exp

41 17 11 3 67 −18 71 60 45

61 41 44

Figure 5. UV−vis diﬀuse reﬂection spectra recorded on powder samples of A3Bi2I9 and BiI3 transformed into absorbance A. Band gaps were obtained using Tauc plots assuming direct gaps for A = K, Rb and indirect gaps for the remaining phases as predicted by DFT calculations (see Table 4). F

DOI: 10.1021/acs.chemmater.5b03147 Chem. Mater. XXXX, XXX, XXX−XXX

Page 7
Article

Chemistry of Materials Table 4. Experimental Optical (from Diﬀuse Reﬂection UV− vis) and Calculated (DFT Method HSE+SOC) Band Gaps Eg as Well as Experimental (from a Range of UPS Measurements) and Calculated Ionization Energies of A3Bi2I9 (A = K, Rb, Cs) and BiI3 IE (eV)

Eg (eV) phase

exp

calc

exp

calc

BiI3 K3Bi2I9 Rb3Bi2I9 Cs3Bi2I9

1.8 2.1 2.1 1.9

1.93 2.17 2.16 2.32

6.0−6.3 6.1−6.3 6.1−6.2 5.6−6.2

6.1 6.1 6.0 5.7

while the binary exhibits a gap (Eg) of about 1.8 eV. In fact, the variation of the A3Bi2I9 band gaps determined with the given method only stems from the assumption of direct transitions for A = K, Rb, and an indirect transition for A = Cs as taken from the results of our DFT calculations. For the indirect gap Cs3Bi2I9, a smaller band gap results from the Tauc method gap determination, while to the eye, the lighter alkali homologue salts appear a slightly darker red. Those Eg values are in excellent agreement with the values of 1.98 eV for A = Rb and 1.89 eV for A = Cs that were reported previously.33 In the same study, the descending band gap magnitude of A3M2I9 was correlated with ascending melting points and ascending average atomic numbers. Still, the countercation, structure type, and thus connectivity mode and dimensionality of the BiI 6 octahedra have very little inﬂuence on Eg. The band gap of the layered polymorph of Cs3Sb2I9 of around 2 eV29 indicates that the variation of the central metal from Bi to Sb also does not have a strong impact on the magnitude of the gap. For the bismuthates, we observe that steepness of the edge, however, is greater for the layered structure types compared to the Cs3Bi2I9 structure containing isolated anions. A steep edge is desirable, as for related lead halide perovskites a steep absorption edge has been correlated to little disorder-induced broadening and the absence of deep optically detectable states.69 The ionization energy IE, that is, the position of the valence band maximum (VBM) with respect to the vacuum energy, was determined for the A3Bi2I9 phases by UPS measurements of thin-ﬁlm samples (see K3Bi2I9 example in Figure 6 and Supporting Information for Rb and Cs salts). The sample surface composition was conﬁrmed by XPS prior to recording the UPS spectra. We carried out between three and six UPS measurements of diﬀerent thin ﬁlm sample preparations for every compound to gauge the reproducibility and error of this method. The experimentally derived ionization energies are listed in Table 4. VBM determinations by UPS for these relatively wide gap semiconductors are not trivial. Insuﬃcient ﬁlm coverage leads to signals of the underlying Au layer being captured, while measurements on ﬁlms that are too thick suﬀer from charging. Both potentially alter the outcomes. For samples with a range of nondetectable to small XPS signals of the underlying gold layer and no to slight charging observed during XPS measurements, the IE values for A3Bi2I9 lie between 5.4 and 6.4 eV with variations of 0.2−0.8 eV for each compound. 3.3. Electronic Structure Calculations. To support our experimental work with a robust and relatively fast method of determining absolute band positions, we applied DFT calculations to estimate the band positions with respect to the vacuum level. For the binary BiI3 as a computationally less demanding and closely related proxy, we conducted slab calculations55 (PBE+SOC, computational details see our

Figure 6. XPS and UPS (inset) spectra for K3Bi2I9. From XPS data, the surface composition can be determined to K2.84Bi2I8.95, which is in excellent agreement with the expected formula within the scope of the method. From UPS data, the position of the valence band maximum (VBM) was determined by subtracting the energy diﬀerence between both edges of the spectral feature from the excitation wavelength (He I lamp, 21.22 eV).
