Repository: m-rui001/pdfonly-stem

# PDF-only STEM 论文语料与处理流水线

本仓库保存一份截至 2026-09-25 的论文全文处理产物，并保留元数据采集、来源探测、PDF 下载和导出脚本。文件夹名使用 SHA-1 内容标识；`out/catalog.csv` 将每个标识映射到 DOI、OpenAlex ID、年份和已有的 HTML、OCR HTML、Markdown 文件。

## 仓库内容

- `scripts/`：OpenAlex 元数据采集、结构化来源探测、URL 补源、PDF 下载和 TSV 导出脚本。
- `out/html/<sha1>/index.html`：正文可提取文本的 HTML。
- `out/html_ocr/<sha1>/index.html`：OCR 流程处理后的 HTML。
- `out/md/<sha1>.md`：按论文脉络撰写的中文 Markdown 总结。
- `out/reviews/<sha1>.review.json`：总结审核记录；其中源 HTML 路径已转为仓库相对路径。
- `out/catalog.csv`：安全筛选后的作品目录，不含本机绝对路径和正文抽样片段。

本快照包括 **949** 个普通 HTML、**265** 个 OCR HTML、**914** 个 Markdown，总计 **914** 份对应审核记录。原始 PDF、EPUB、OCR 原始 JSON、SQLite 下载状态库、临时文件、日志、API 密钥和本机环境配置不在仓库中。原始 OCR JSON 仍保留在本机的 `out/ocr_raw_zai/`。

File: out/html/04c78297e7c3587f82324506de3291427060e079/index.html (part 1 of 2)
The Chemistry of CO 2 Capture in an Amine-Functionalized Metal–Organic Framework under Dry and Humid Conditions
The Chemistry of CO 2 Capture in an Amine-Functionalized Metal–Organic Framework under Dry and Humid Conditions
2017 · https://doi.org/10.1021/jacs.7b06382 · Open original PDF for figures and page layout
Page 1
UC Berkeley UC Berkeley Previously Published Works Title The Chemistry of CO2 Capture in an Amine-Functionalized Metal–Organic Framework under Dry and Humid Conditions

Permalink https://escholarship.org/uc/item/3w377656

Journal Journal of the American Chemical Society, 139(35)

ISSN 0002-7863

Authors Flaig, Robinson W Popp, Thomas M Osborn Fracaroli, Alejandro M et al.

Publication Date 2017-09-06

DOI 10.1021/jacs.7b06382 Peer reviewed

eScholarship.org

Powered by the California Digital Library University of California

Page 2
Communication pubs.acs.org/JACS

The Chemistry of CO2 Capture in an Amine-Functionalized Metal− Organic Framework under Dry and Humid Conditions Robinson W. Flaig,† Thomas M. Osborn Popp,†,⊥ Alejandro M. Fracaroli,†,‡ Eugene A. Kapustin,† Markus J. Kalmutzki,† Rashid M. Altamimi,§ Farhad Fathieh,† Jeﬀrey A. Reimer,⊥,# and Omar M. Yaghi*,†,§ †

Department of Chemistry, University of California−Berkeley; Materials Sciences Division, Lawrence Berkeley National Laboratory; Kavli Energy NanoSciences Institute at Berkeley; and Berkeley Global Science Institute, Berkeley, California 94720, United States ⊥ Department of Chemical and Biomolecular Engineering, University of California−Berkeley, Berkeley, California 94720, United States ‡ Instituto de Investigaciones en Fisicoquímica de Córdoba, INFIQC−CONICET, Facultad de Ciencias Químicas, Departamento de Química Orgánica, Universidad Nacional de Córdoba, Ciudad Universitaria, X5000HUA Córdoba, Argentina § King Abdulaziz City for Science and Technology (KACST), Riyadh 11442, Saudi Arabia # Materials Sciences Division, Lawrence Berkeley National Laboratory, Berkeley, California 94720, United States S Supporting Information *

practice. Although examples of carbamic acid formation in organic molecular crystals, surface modiﬁed silica, and porous silica are reported, control of the CO2-binding chemistry has not been demonstrated.11−15 We show that the equilibrium of chemisorbed CO2 shifts at the time when CO2 is introduced to the system from primarily carbamic acid to ammonium carbamate depending upon the absence or presence of water, respectively. Accordingly, understanding this chemistry is crucial to achieving control over which of the two chemisorption products is formed, as each species’ unique properties may make it desirable for speciﬁc carbon capture applications.14,15 The synthesis and characterization of organic linkers and extended structure, IRMOF-74-III-(CH2NH2)2, was carried out according to previously reported conditions [see Supporting Information (SI), Sections S2 and S3].6 Because the presence of free amines on the organic struts disrupts the synthesis of the extended structure, the two primary amine functional groups were incorporated into IRMOF-74-III as Boc-protected (−Boc = tert-butyloxycarbonyl) derivatives.16 The quantitative removal of the −Boc protecting groups from the framework structure by microwave irradiation (SI, Section S4) was conﬁrmed by solid state cross-polarization magic angle spinning nuclear magnetic resonance spectroscopy (CP-MAS NMR), and Fourier transform infrared spectroscopy (FT-IR), as well as solution phase NMR of the acid-digested material (SI, Sections S5, S6, and S7). Powder X-ray diﬀraction (PXRD) and nitrogen adsorption isotherm experiments conﬁrmed that the framework maintained its structural integrity and porosity after post-synthetic deprotection of the −Boc groups (SI, Sections S8 and S9). To conﬁrm that CO2 binds in a chemisorptive fashion and that it can be removed afterwards, CO2 isotherms for IRMOF74-III-(CH2NH2)2 were measured at 25 °C (Figure 1). This compound shows similar capacity (67 cm3 g−1) to the

ABSTRACT: The use of two primary alkylamine functionalities covalently tethered to the linkers of IRMOF-74-III results in a material that can uptake CO2 at low pressures through a chemisorption mechanism. In contrast to other primary amine-functionalized solid adsorbents that uptake CO2 primarily as ammonium carbamates, we observe using solid state NMR that the major chemisorption product for this material is carbamic acid. The equilibrium of reaction products also shifts to ammonium carbamate when water vapor is present; a new ﬁnding that has impact on control of the chemistry of CO2 capture in MOF materials and one that highlights the importance of geometric constraints and the mediating role of water within the pores of MOFs.

M

etal−organic frameworks (MOFs) are emerging as eﬀective materials for selective CO2 chemisorption with high uptake due to the ease with which they may be tuned by the pre- and post-synthetic modiﬁcation of their building units.1−3 To date, the most successful MOFs for CO2 capture have included alkylamine-functionalized (R1NHR2, or RNH2) pores. These alkylamines have been shown to selectively react with CO2, forming covalent C−N bonds, yielding great low-pressure (<100 Torr) uptake and selectivity, yet only ammonium carbamate is reported as the product of CO2 capture.4−10 Previously, we demonstrated that the pores of IRMOF-74-III {Mg2(3,3″-dioxido-[1,1′:4′,1″-terphenyl]-4,4″dicarboxylate)} can be designed and functionalized with one primary alkylamine covalently attached to each linker leading to enhanced CO2 capture.6 Here, we report on a new, diaminefunctionalized MOF system, IRMOF-74-III-(CH 2 NH 2 ) 2 {Mg2(2′,5′-bis(aminomethyl)-3,3″-dioxido-[1,1′:4′,1″-terphenyl]-4,4″-dicarboxylate)}, and demonstrate its framework chemistry with CO2 under dry and humid conditions. This study contributes to the fundamental understanding of CO2 capture in MOFs under conditions relevant to those required in © 2017 American Chemical Society

Received: June 19, 2017 Published: August 17, 2017 12125

DOI: 10.1021/jacs.7b06382 J. Am. Chem. Soc. 2017, 139, 12125−12128

Page 3
Journal of the American Chemical Society

Communication

drop in CO2 uptake at 800 Torr, and a ca. 83% drop in CO2 uptake at 0.8 Torr, compared to the as-synthesized, activated material. This suggests that the amine moieties capture the CO2 by covalent bond formation. The next isotherm was measured after activating the material under dynamic vacuum at 25 °C for 12 h. Investigation of this isotherm reveals a 12% drop in CO2 uptake at 800 Torr, and a 61% drop in CO2 uptake at 0.8 Torr. This indicates that only a portion of the amine-CO2 bonds are broken simply by applying vacuum as shown in Figure 2. Finally, an isotherm was measured after activating the material under vacuum for 2 h at 120 °C. This isotherm showed no drop in CO2 uptake in both the high and low pressure regions, indicating full regeneration of the material. The nature of the covalent bond being formed upon CO2 chemisorption was examined by solid state 13C and 15N CPMAS NMR of 50% 15N-enriched IRMOF-74-III-(CH2NH2)2 (Figure 2). The 13C spectrum (Figure 2a) shows the carbonyl phenoxide peaks at 173 and 166 ppm respectively, as well as the aromatic peaks between 110 and 150 ppm. Of particular note is the CH2 resonance with two features at 48.6 and 44.0 ppm. Though only one resonance here is expected, this pair of peaks was consistently observed with similar intensity ratios across several tested samples. Likewise, a pair of amine peaks is observed in the 15N spectrum at 30.3 and 25.4 ppm (Figure 2d), where only one amine resonance is expected. These two peaks are surmised to emanate from two distinct conformations of the linkers based on the torsional angle of the central phenyl ring, yielding two distinct amine positions with slightly diﬀerent chemical shifts. To characterize the chemisorption products of CO2, samples were exposed to 675 Torr of 13CO2 (99% 13C atom basis) in a sealed dosing apparatus for 24 h. (SI, Section S5). The appearance of a highly intense peak in the 13C spectrum (Figure 2b, in red) with a maximum at 160.3 ppm

Figure 1. CO2 isotherms (closed symbols = adsorption; open symbols = desorption) for IRMOF-74-III-(CH2NH2)2. In red, after synthesis and activation; in black, after ﬁrst carbon dioxide isotherm (no activation); in orange, after room temperature activation 12 h; in blue, after 120 °C heating 2 h. (Inset) Expansion of the low pressure range.

previously reported IRMOF-74-III-CH2NH2 (75 cm3 g−1) at 800 Torr, indicating similar physisorption behavior of the materials. In the low pressure range (<100 Torr), however, the IRMOF-74-III-(CH2NH2)2 compound signiﬁcantly out-performs its monoamine counterpart, collecting 2.33 times the amount of CO2 per gram of material at identical pressures (SI, Section S10), indicative of enhanced chemisorption. The behavior of the material after diﬀerent activation conditions was also studied (Figure 1). After the ﬁrst CO2 isotherm measurement, three separate experiments were conducted: ﬁrst, a subsequent isotherm was measured without any activation of the material. Investigation of this isotherm reveals a ca. 17%

Figure 2. (a) 13C CP-MAS NMR for IRMOF-74-III-(CH2NH2)2. (b) 13C CP-MAS NMR after exposure to 675 Torr 13CO2 for 24 h (red) and after vacuum for 24 h (gray). (c) 13C CP-MAS NMR after exposure to 95% relative humidity (RH) N2 atmosphere for 24 h followed by 675 Torr 13CO2 for 24 h (blue), and after vacuum for 24 h (gray). (d) 15 N CP-MAS NMR for 50% 15N-enriched IRMOF-74-III-(CH2NH2)2. (e) 15N CP-MAS NMR after exposure to 675 Torr 13CO2 for 24 h (red) and after vacuum for 24 h (gray). (f) 15N CP-MAS NMR after exposure to N2 atmosphere at 95% RH for 24 h followed by 675 Torr 13CO2 for 24 h (blue) and after vacuum for 24 h (gray). 12126

DOI: 10.1021/jacs.7b06382 J. Am. Chem. Soc. 2017, 139, 12125−12128

Page 4
Journal of the American Chemical Society

Communication

and right-shoulder features at ca. 158 and 156 ppm conﬁrmed that the 13CO2 was adsorbed by reaction with the primary amines to form a new species. In contrast to our previous study in which a broad peak spanning 164−160 ppm was assigned to a mixture of carbamate and carbamic acid, this sharp, narrow peak is assigned as primarily carbamic acid. This assertion is consistent with chemical shifts observed and/or calculated for carbamic acid in various structural conﬁgurations in other solid CO2 sorbents.6,12,14,17 The full width at half-maximum line width of 350 Hz and asymmetric shape of this resonance suggest an inhomogeneous broadening arising from multiple overlapping carbamic acid sites, with each site likely varying slightly in its conﬁguration and hydrogen bonding environment. Further support of the assignment of this resonance as carbamic acid was gathered via 15N CP-MAS NMR (Figure 2 in red, SI, Section S5). The presence of two residual amine peaks at 30.3 and 25.4 ppm was observed, indicating that complete saturation of the alkylamine moieties was not achieved upon exposure to 13CO2 at 675 Torr. Two peaks at 92.7 and 87.7 ppm appear at the expense of the amine peaks, suggesting that this diﬀerence in chemical shift, arising from conformations of the linkers, carries over to the chemisorbed products as well. Critically, as no major peak is observed that can be assigned as ammonium, we assign these two downﬁeld peaks as carbamic acid 15N sites. However, when the MOF was exposed to 95% relative humidity (RH) conditions prior to loading with 13CO2, a signiﬁcant new peak at 36.6 ppm is observed along with a peak at 90.1 ppm (Figure 2f, blue). Though these CP-MAS spectra are not quantitative with respect to integration, their similar magnitudes suggest that the species observed here is ammonium carbamate, with the peak at 36.6 ppm being ammonium. The assignment of the adsorbed species as ammonium carbamate is supported by the change in the 13C chemical shift maximum for the 95% RH-treated material to 164.0 ppm (Figure 2c, blue), consistent with previous reports of the 13C chemical shift of carbamate.12,14,17,18 Though some small portion of this 13C signal may be attributable to bicarbonate, as has been discussed in studies of amine-tethered porous silicas,18 the 15N spectrum enables us to assert that the dominant amine-CO2 chemisorption product in humid conditions is ammonium carbamate. The peak splitting observed in the dry adsorption spectrum is lost upon exposure to 95% RH, suggesting that the inter-linker interaction required to produce the ion pair ammonium carbamate alters the torsional angle of the central phenyl ring on the linkers to result in one major structural conformation. This shift to ammonium carbamate from carbamic acid occurs as a function of the amount of water vapor present, with MOF samples exposed to atmospheric moisture (50% RH) exhibiting signal contributions from both carbamic acid and carbamate (SI, Section S5). Although the role of water is critical to this chemistry, initial examination in modeled IRMOF-74-III-(CH2NH2)2 of the separation between primary amines points to geometric constraints within the pores as also being operative. To further understand the amine−amine distances and their contribution to this unique chemistry, we modeled the conformation of the linkers (Figure 3, SI Section S11) in IRMOF-74-III(CH2NH2)2. Because the amines are introduced to the material as their −Boc protected counterparts, steric hindrance plays a signiﬁcant role in their ﬁnal orientation. When considering amine geometries that would facilitate formation of carbamic acids, two possible intermethylene distances (staggered amine

Figure 3. View of modeled IRMOF-74-III-(CH2NH2)2 [staggered amine] structure down the crystallographic c-axis, depicting the three possible pore environments before (left pore wall) and after exposure to CO2 under 95% RH (bottom right pore wall) and dry (upper right pore wall) conditions. Dashed boxes clarify the chemisorbed species upon reaction between linker-based alkylamine and CO2 under the respective conditions. H atoms are omitted for clarity. Color code: C, gray; O, red; N, green; and Mg, blue.

conformation), 5.3 and 8.3 Å, were of particular interest since similar intermethylene distances have been found in molecular carbamic acids (5.982(4) Å, and 8.017(1) Å).11,15 The similarities between these distances and those in IRMOF-74III-(CH2NH2)2 support the notion of carbamic acid formation in the absence of a proton-transfer species (in the present case, water) which would generate ammonium carbamate. For additional experimental support of these two species, FT-IR (SI, Section S6), combined thermogravimetric analysis, diﬀerential scanning calorimetry, mass spectrometry (TGADSC-MS, SI Section S12), and breakthrough measurements (SI, Section S13) were performed. Samples of IRMOF-74-III(CH2NH2)2, exposed to CO2 were also analyzed using TGADSC-MS. The sample lost 12 mass % of CO2 (m/z = 44) at relatively low temperature (onset at 47 °C) after exposure to dry CO2. Humidiﬁed (95% RH) samples of IRMOF-74-III(CH2NH2)2 that were exposed to CO2 exhibit a mass loss of 10 mass % corresponding to CO2 (m/z = 44) and H2O (m/z = 18) at higher temperature (onset at 65 °C). The results of the thermal analysis indicate CO2 is more strongly bound as ammonium carbamate as opposed to carbamic acid under wet and dry conditions, respectively. Additionally, the decrease in mass loss under humid conditions supports the conclusion of two amines participating in ammonium carbamate formation versus one amine forming carbamic acid upon reaction with CO2. The dynamic adsorption capacity, as measured by breakthrough time, remained the same under dry (900 ± 10 s g−1, 1.2 mmol g−1) and 65% RH (890 ± 10 s g−1, 1.2 mmol g−1) conditions (SI, Section S13). This appears counterintuitive given the TGA-DSC-MS results, but is justiﬁed by the fact that at 50% RH (SI, Section S5) we observe a mixture of carbamate and carbamic acid in the solid state NMR. This mixture would likely be the result of initial carbamic acid generation, with subsequent proton transfer to form ammonium carbamates, and thus the kinetics of CO2 capture would be dictated by the formation of the former species. To investigate the diﬀerence in thermal properties between ammonium carbamate and carbamic acid in IRMOF-74-III(CH2NH2)2 and their impact on regeneration of the material, vacuum was applied for 24 h at room temperature to the NMR samples previously exposed to 13CO2, and solid state CP-MAS NMR was performed. Under dry loading conditions, the 13C carbamic acid resonance at 160.3 ppm is signiﬁcantly reduced after vacuum (Figure 2b, gray), and the 15N carbamic acid 12127

DOI: 10.1021/jacs.7b06382 J. Am. Chem. Soc. 2017, 139, 12125−12128

Page 5
Journal of the American Chemical Society

Communication

(9) Liao, P.; Chen, X.; Liu, S.; Li, X.; Xu, Y.; Tang, M.; Rui, Z.; Ji, H.; Zhang, J.; Chen, X. Chem. Sci. 2016, 7, 6528. (10) Gómora-Figueroa, A. P.; Mason, J. A.; Gonzalez, M. I.; Bloch, E. D.; Meihaus, K. R. Inorg. Chem. 2017, 56, 4308. (11) Aresta, M.; Ballivet-Tkatchenko, D.; Dell’Amico, D. B.; Boschi, D.; Calderazzo, F.; Labella, L.; Bonnet, M. C.; Faure, R.; Marchetti, F. Chem. Commun. 2000, 8, 1099. (12) Pinto, M. L.; Mafra, L.; Guil, J. M.; Pires, J.; Rocha. Chem. Mater. 2011, 23, 1387. (13) Switzer, J. R.; Ethier, A. L.; Flack, K. M.; Biddinger, E. J.; Gelbaum, L.; Pollet, P.; Eckert, C. A.; Liotta, C. L. Ind. Eng. Chem. Res. 2013, 52, 13159. (14) Mafra, L.; Č endak, T.; Schneider, S.; Wiper, P. V.; Pires, J.; Gomes, J. R. B.; Pinto, M. L. J. Am. Chem. Soc. 2017, 139, 389. (15) Inagaki, F.; Matsumoto, C.; Iwata, T.; Mukai, C. J. Am. Chem. Soc. 2017, 139, 4639. (16) Lun, D. J.; Waterhouse, G. I. N.; Telfer, S. G. J. Am. Chem. Soc. 2011, 133, 5806. (17) Li, D.; Furukawa, H.; Deng, H.; Liu, C.; Yaghi, O. M.; Eisenberg, D. S. Proc. Natl. Acad. Sci. U. S. A. 2014, 111, 191. (18) Chen, C.; Shimon, D.; Lee, J. J.; Didas, S. A.; Mehta, A. K.; Sievers, C.; Jones, C. W.; Hayes, S. E. Environ. Sci. Technol. 2017, 51, 6553.

resonances at 92.7 and 87.7 ppm decrease as the two amine peaks at 30.3 and 25.4 ppm rise in intensity (Figure 2e, gray). For the sample exposed to both 95% RH and 13CO2, room temperature vacuum activation appears much less eﬀective (Figure 2c,f), with only minor loss of signal observed for the carbamate resonance in both the 13C and 15N spectra. This is consistent with the TGA-DSC-MS results, where the onset point of CO2 desorption as carbamate occurs 18 °C higher than for carbamic acid.

■

ASSOCIATED CONTENT

S Supporting Information *

The Supporting Information is available free of charge on the ACS Publications website at DOI: 10.1021/jacs.7b06382. Methods and additional data (PDF)

■

AUTHOR INFORMATION

Corresponding Author

*yaghi@berkeley.edu ORCID

Robinson W. Flaig: 0000-0003-3090-4724 Alejandro M. Fracaroli: 0000-0003-3016-6813 Eugene A. Kapustin: 0000-0003-4095-9729 Omar M. Yaghi: 0000-0002-5611-3325 Notes

The authors declare no competing ﬁnancial interest.

■

ACKNOWLEDGMENTS This work was supported as part of the Center for Gas Separations Relevant to Clean Energy Technologies, an Energy Frontier Research Center funded by the U.S. Department of Energy, Oﬃce of Science, Basic Energy Sciences under Award # DE-SC0001015 (CO2 uptake and NMR studies). We also acknowledge BASF (Ludwigshafen, Germany) for support toward synthesis. R.W.F and T.M.O.P. acknowledge funding from the NSF Graduate Fellowship Research Program. We are also very grateful to Mr. Kyle E. Cordova, Mr. Peter J. Waller, and Dr. Hiroyasu Furukawa for helpful discussions. M.J.K. is grateful for ﬁnancial support through the German Research Foundation (DFG, KA 4484/1-1).

■

REFERENCES

(1) Cohen, S. M. Chem. Rev. 2012, 112, 970. (2) Belmabkhout, Y.; Guillerm, V.; Eddaoudi, M. Chem. Eng. J. 2016, 296, 386. (3) Schoedel, A.; Ji, Z.; Yaghi, O. M. Nat. Energy 2016, 1, 16034. (4) McDonald, T. M.; D’Alessandro, D. M.; Krishna, R.; Long, J. R. Chem. Sci. 2011, 2, 2022. (5) Planas, N.; Dzubak, A. L.; Poloni, R.; Lin, L.-C.; McManus, A.; McDonald, T. M.; Neaton, J. B.; Long, J. R.; Smit, B.; Gagliardi, L. J. Am. Chem. Soc. 2013, 135, 7402. (6) Fracaroli, A. M.; Furukawa, H.; Suzuki, M.; Dodd, M.; Okajima, S.; Gándara, F.; Reimer, J. A.; Yaghi, O. M. J. Am. Chem. Soc. 2014, 136, 8863. (7) Li, L.-J.; Liao, P.-Q.; He, C.-T.; Wei, Y.-S.; Zhou, H.-L.; Lin, J.-M.; Li, X.-Y.; Zhang, J.-P. J. Mater. Chem. A 2015, 3, 21849. (8) McDonald, T. M.; Mason, J. A.; Kong, X.; Bloch, E. D.; Gygi, D.; Dani, A.; Crocellà, V.; Giordanino, F.; Odoh, S. O.; Drisdell, W. S.; Vlaisavljevich, B.; Dzubak, A. L.; Poloni, R.; Schnell, S. K.; Planas, N.; Lee, K.; Pascal, T.; Wan, L. F.; Prendergast, D.; Neaton, J. B.; Smit, B.; Kortright, J. B.; Gagliardi, L.; Bordiga, S.; Reimer, J. A.; Long, J. R. Nature 2015, 519, 303. 12128

DOI: 10.1021/jacs.7b06382 J. Am. Chem. Soc. 2017, 139, 12125−12128

Page 6
Supporting Information The Chemistry of CO2 Capture in an Amine-Functionalized Metal-Organic Framework under Dry and Humid Conditions Robinson W. Flaig,† Thomas M. Osborn Popp,†, § Alejandro M. Fracaroli,†,‡ Eugene A. Kapustin,† Markus J. Kalmutzki,† Rashid M. Altamimi,§ Farhad Fathieh,† Jeffrey A. Reimer,§,# and Omar M. Yaghi*,†,§,# †

Department of Chemistry, University of California-Berkeley: Kavli Energy NanoSciences Institute at Berkeley; and Berkeley Global Science Institute, Berkeley, California 94720, United States § Department of Chemical and Biomolecular Engineering, University of California-Berkeley, Berkeley, California 94720, United States ‡ Instituto de Investigaciones en Fisicoquímica de Córdoba, INFIQC−CONICET, Facultad de Ciencias Químicas, Departamento de Química Orgánica, Universidad Nacional de Córdoba, Ciudad Universitaria, X5000HUA Córdoba, Argentina § King Abdulaziz City for Science and Technology (KACST), Riyadh 11442, Saudi Arabia # Materials Sciences Division, Lawrence Berkeley National Laboratory;

Table of Contents

Section S1: General Methods ............................................................................... S3 Section S2: Synthesis of Organic Linker ............................................................ S4 Section S3: Synthesis of metal-organic frameworks (MOFs) ........................... S7 Section S4: Thermal post-synthetic -Boc deprotection...................................... S8 Section S5: Solid State NMR experiments .......................................................... S9 Section S6: FT-IR spectra of activated MOFs ................................................. S12 Section S7: Solution 1H NMR of digested samples .......................................... S13 Section S8: Powder X-ray diffraction (PXRD) characterization ................... S15 Section S9: Nitrogen adsorption measurements .............................................. S16 Section S10: Details of CO2 adsorption measurements .................................... S17 Section S11: Modeling of IRMOF-74-III-(CH2NH2)2 and resultant distances ............................................................................................................................... S18 Section S12: Thermogravimetric analysis ........................................................ S19 Section S13: Dynamic CO2 capture in the presence of water ......................... S21

S1

Page 7
Section S14: Control experiment mitigating the impact of base pre-treatment ............................................................................................................................... S22 Section S15: Humidification of IRMOF-74-III-(CH2NH2)2 samples .............. S23 Section S16: References ...................................................................................... S24

S2

Page 8
Section S1: General Methods Chemicals used in this work: Anhydrous N,N-dimethylformamide (DMF), and methanol were obtained from EMD Millipore Chemicals. Sodium azide, triphenylphosphine, anhydrous tetrahydrofuran (THF), di-tert-butyl dicarbonate (Boc2O), magnesium nitrate hexahydrate, and 1,4-dioxane were purchased from Aldrich. Diethyl ether, cesium fluoride, [1,1′-Bis(diphenylphosphino)ferrocene]dichloropalladium(II), sodium hydroxide, and 1,4-dioxane were purchased from Fischer Scientific. 1,4-Dibromo-2,5bis(bromomethyl)benzene was purchased from Spectrum Chemical Manufacturing Group. Other common solvents and reagents (e.g. ethanol, ethanolamine, magnesium sulfate) were obtained from other commercial sources and all chemicals in this work were used without further purification. 3-hydroxy-4(methoxycarbonyl) phenylboronic acid pinacol ester was synthesized according to published methods.1 Analytical Techniques: 1

H and 13C{1H} NMR spectra were acquired on Bruker AVB-400 (400 MHz), and AV-300 (300 MHz) spectrometers at 297–300 K. Chemical shifts were calculated using the solvent resonances as internal standards (1H: 7.26 ppm for CHCl3, 2.50 ppm for DMSO;13C{1H}: 77.00 ppm for CDCl3, 39.51 ppm for DMSO-d6). FT-IR spectra were collected in-house using a Bruker ALPHA Platinum ATR-FT-IR Spectrometer equipped with a single reflection diamond ATR module. High Resolution Electrospray Ionization mass (HR-ESI) was acquired on an Finnigan LTQ FT (Thermo Electron Corporation) instrument, using either negative or positive modes and by direct injection of methanol solutions of the samples using syringe pump with a flow rate of 5 µL min-1. Column chromatography was performed on silica gel purchased from Sorbent Technologies (standard grade, 60 Å, 40–63 µm). Analytical thin layer chromatography (TLC) was performed on Whatman 250 µm-thick silica gel 60 plates with a fluorescent indicator. Visualization of TLC spots was accomplished under UV light (λ = 254 nm). Powder X-ray diffraction data were collected using a Bruker D8-advance θ-θ diffractometer in parallel beam geometry employing Cu Kα1 line focused radiation at 1600 W (40 kV, 40 mA) power and equipped with a position sensitive detector with at 6.0 mm radiation entrance slit. Samples were mounted on zero background sample holders by dropping powders from a wide-blade spatula and then leveling the sample with a razor blade. Data were collected using a 0.01˚ 2θ step scan from 1 – 45˚ with exposure time of 3 s per step.

S3

Page 9
Section S2: Synthesis of Organic Linker General synthetic scheme for linker synthesis: The synthesis of 3-hydroxy-4-(methoxycarbonyl)phenylboronic acid pinacol ester (1), was carried out according to the reported procedure1, on a multigram scale. Organic linker 4 was prepared by a two-fold Suzuki coupling of 1 and the dibromide 2 to give the corresponding dimethyl terphenyldicarboxylate derivative 3. The dicarboxylic acid linker 4 was obtained by saponification of the methyl ester 3. The general procedure is summarized in Scheme S1. O

O

O

OH

OH O

Br

OH

NHBoc

2

BocHN O

OH

O

B

NHBoc

2

1) NaOH, H 2O/THF 2) H 3O+

BocHN

Dioxane/ H 2O 2:1

Br

O

PdCl 2(dppf), CsF

HO

1

NHBoc BocHN

HO O

O

HO

O 4

3

Scheme S1. General synthetic scheme for synthesis of organic linker 4. Synthesis of 2,5-dibromo-1,3-di-tbutyl-benzylcarbamate (2) Br

Br Br

Br

NaN 3 DMF

Br N3

N3

1) PPh 3 2) Boc 2O

NHBoc BocHN

Br

Br

Br

5

6

2

Scheme S2. Synthetic pathway for 2,5-dibromo-1,3-di-tbutyl-benzylcarbamate (2). Commercially available 1,4-Dibromo-2,5-bis(bromomethyl)benzene (5, 1.6 g, 3.93 mmol), and sodium azide (1.0 g, 15.5 mmol) were added to a 250 mL three necked round bottom flask. The flask was evacuated and the atmosphere was replaced with dry nitrogen. This process was repeated three times to generate an air-free atmosphere in the reaction vessel. Anhydrous N,N-dimethylfomamide (50 mL) was then added to the flask under nitrogen and the solution was heated to 65 °C and stirred for 14 h. The reaction mixture was cooled to room temperature and then poured into a 250 mL separatory funnel. Diethyl ether (50 mL) was added to funnel and the mixture was then extracted with deionized water (3 ⋅ 50 mL) and brine (20 mL). The organic phase was dried over anhydrous magnesium sulfate, filtered, and evaporated to approximately 5 mL. THF (50 mL) was added to the concentrate and the resultant solution was evaporated until approximately 5 mL of solvent remained. This process was repeated two more times to give a light-yellow THF concentrate that was transferred to a three neck round bottom flask (RBF) for the next reaction without further purification [the product of the azidation reaction (6) was not isolated due to its potentially explosive nature]. THF (50 mL) was added to the RBF containing 6, and the solution was degassed by bubbling with dry nitrogen for 30 minutes. Triphenylphosphine (2.3 g, 8.65 mmol) was added to the solution under nitrogen, and the reaction mixture was heated 60 °C and stirred for 2 h. Deionized water (4 mL) was then

S4

Page 10
added and the reaction mixture was left to stir at the same temperature for 14 additional hours. The reaction mixture was cooled to room temperature and di-tert-butyl dicarbonate [(Boc)2O, 2.0 mL, 8.66 mmol] was added under nitrogen. This mixture was stirred at room temperature for 8 h, and ethanolamine (0.3 mL, 4.97 mmol) was added. The reaction mixture was left to stir under nitrogen at room temperature for another 3 h before the THF was evaporated. The yellow oil obtained was then transferred to a 250 mL separatory funnel and ethyl acetate (75 mL) was added. The mixture was extracted with deionized water (3 x 20 mL) and brine (20 mL), dried over anhydrous magnesium sulfate and evaporated to give a solid that was then purified by column chromatography (CH2Cl2:AcOEt 25:1). The product 2,5-dibromo-1,3di-tbutyl-benzylcarbamate (2a) was obtained as a white powder in 70% yield (2.39 g). 1H NMR (600 MHz, CDCl3) δ [ppm]: 7.51 (s, 2H), 5.07 (t, J = 6.3 Hz, 2H), 4.31 (d, J = 6.4 Hz, 4H), 1.45 (s, 18H). 13C NMR (151 MHz, CDCl3) δ [ppm]: 155.81, 138.97, 133.24, 122.38, 80.11, 44.35, 28.50. ESI-HRMS calculated for C18H26Br2N2O4Na+: 515.0157, Found: 515.0153. Synthesis of 2,5- Dimethyl 2',5'-bis(((tert-butoxycarbonyl)amino)methyl)-3,3''-dihydroxy[1,1':4',1''-terphenyl]-4,4''-dicarboxylate (diamino linker ester, 3) O

O

O

OH

OH O

Br

OH

NHBoc

2

BocHN O

OH

O

B

O

Br

PdCl 2(dppf), CsF Dioxane/ H 2O 2:1

2 1

NHBoc

1) NaOH, H 2O/THF 2) H 3O+

BocHN

NHB BocHN

HO

HO O

O

HO

O 4

3

Scheme S3. Synthetic path for Dimethyl 2',5'-bis(((tert-butoxycarbonyl)amino)methyl)-3,3''-

dihydroxy-[1,1':4',1''-terphenyl]-4,4''-dicarboxylate (3). The synthesis of dimethyl 2',5'-bis(((tert-butoxycarbonyl)amino)methyl)-3,3''-dihydroxy-[1,1':4',1''terphenyl]-4,4''-dicarboxylate (3) was accomplished via the two-fold Suzuki coupling outlined in scheme S1. A clean, oven dried, 3 neck round bottom flask attached to a Schlenk line apparatus with equipped reflux condenser was charged with 1.42 g (5.10 mmol) 3-hydroxy-4-(methoxycarbonyl) phenylboronic acid pinacol ester (1) and 2.77 g (18.2 mmol, 3.57 eq) of cesium fluoride. The flask and its contents were then evacuated and refilled with inert house nitrogen atmosphere. This process was repeated three times to ensure an anhydrous and oxygen-free reaction environment. In a separate flask, 14.6 mL of anhydrous 1,4-dioxane and 7.30 mL of deionized water were combined and then bubbled with dried house N2 for 30 min. to deoxygenate the resulting mixture. 1.200 g (2.43 mmol) of di-tert-butyl ((2,5-dibromo-1,4phenylene)bis(methylene))dicarbamate (2) were dissolved in the resultant solvent mixture under N2 pressure and the solution was then added to the three neck round bottom flask containing the 3-hydroxy4-(methoxycarbonyl) phenylboronic acid pinacol ester and cesium fluoride under N2 pressure along with 0.0889 g (0.121 mmol, 0.0237 eq) [1,1′-Bis(diphenylphosphino)ferrocene]dichloropalladium(II). The reaction mixture was heated to 90° C using an oil bath and refluxed for 24 h. The resulting two layer (top-dark opaque brown, bottom-transparent colorless) solution was tested for completion with thin layer chromatography (25:1 dichloromethane: ethyl acetate) which provided evidence of the presence of monoand di-coupled products. The reaction mixture was poured into a 500 mL separatory funnel with ca. 80 mL of ethyl acetate. 20 mL of a saturated NH4Cl solution were added to the mixture in the separatory funnel and the organic phase was collected. The aqueous phase was extracted with 20 mL of ethyl acetate

S5

Page 11
and the combined organic phases were dried over anhydrous magnesium sulfate, filtered and evaporated to a brown powder. This crude product was purified by column chromatography (CH2Cl2:AcOEt 25:1) and the purified product (3) was obtained in 46% yield (0.711 g). 1H NMR (600 MHz, DMSO-d6) δ 10.60 (s, 2H), 7.86 (d, J = 8.0 Hz, 2H), 7.39 (t, J = 6.0 Hz, 2H), 7.25 (s, 2H), 7.00 – 6.94 (m, 4H), 4.11 (d, J = 6.0 Hz, 4H), 1.34 (s, 18H). 13C NMR (151 MHz, DMSO-d6) δ 168.95, 159.70, 147.31, 138.60, 135.30, 129.92, 120.37, 117.69, 112.01, 77.85, 52.45, 40.86, 28.12. MS (HR-ESI), m/z calcd. for C34H40N2O10[(M+Na)+]: 659.2581, found: 659.2576. Synthesis of 2',5'-bis(((tert-butoxycarbonyl)amino)methyl)-3,3''-dihydroxy-[1,1':4',1''-terphenyl]4,4''-dicarboxylic acid (4) O

O

O

OH

OH

OH

Br NHBoc BocHN Br 2

PdCl 2(dppf), CsF Dioxane/ H 2O 2:1

NHBoc

1) NaOH, H 2O/THF 2) H 3O+

BocHN

HO

NHBoc BocHN

HO O

O

HO

O 4

3

Scheme S4. Synthetic path for 2',5'-bis(((tert-butoxycarbonyl)amino)methyl)-3,3''-dihydroxy[1,1':4',1''-terphenyl]-4,4''-dicarboxylic acid (4). A single-neck round bottom flask was charged with 0.700 g (1.10 mmol) of dimethyl 2',5'-bis(((tertbutoxycarbonyl)amino)methyl)-3,3''-dihydroxy-[1,1':4',1''-terphenyl]-4,4''-dicarboxylate (3). 27.5 mL of anhydrous THF were added to the flask and the solution was sonicated and stirred until complete dissolution of the reactant. In a separate flask 0.440 g (11.0 mmol, 10.0 eq) of anhydrous NaOH pellets were added to 27.5 mL of deionized water and the solution was stirred until the pellets were completely dissolved. The basic solution was subsequently added to the solution of dimethyl 2',5'-bis(((tertbutoxycarbonyl)amino)methyl)-3,3''-dihydroxy-[1,1':4',1''-terphenyl]-4,4''-dicarboxylate in THF to achieve a final NaOH concentration of 0.200 M and a final substrate concentration of 0.0200 M. The flask containing base and reactant was then attached to a Schlenk line apparatus with a reflux condenser equipped and was heated with an oil bath at 50 °C for 22 h. The reaction mixture was then cooled to room temperature and absence of starting material was confirmed by thin layer chromatography (1:1:1 dichloromethane: ethyl acetate: hexanes solvent mixture). The reaction mixture was acidified to pH 7 by addition of 1.157 mL of a 2M HCl solution. During acidification, a white solid formed in the reaction flask. 0.502 g of solid product 4 was collected by vacuum filtration (75.0 % yield). 1H NMR (600 MHz, DMSO-d6) δ [ppm]: 14.00 (s, 2H), 11.35 (s, 2H), 7.86 (d, J = 7.9 Hz, 2H), 7.39 (t, J = 6.0 Hz, 2H), 7.26 (s, 2H), 6.95 (s, 2H), 4.12 (d, J = 5.9 Hz, 4H), 1.34 (s, 18H). 13C NMR (151 MHz, DMSO-d6) δ [ppm]: 171.67, 160.85, 155.60, 147.39, 138.72, 135.30, 130.14, 128.47, 120.18, 117.40, 111.94, 77.85, 40.89, 28.14. ESI-HRMS calculated for C32H36N2O10Na+: 631.2268, Found: 631.2266.

S6

Page 12
Section S3: Synthesis of metal-organic frameworks (MOFs) General notes for MOF synthesis: Functionalized IRMOF-74-III compounds were prepared according to the procedure reported in literature.1 Mg(NO3)2·6H2O (160 mg, 0.62 mmol) and the desired organic linker (0.188 mmol) were added to a 20-mL scintillation vial with 15 mL anhydrous DMF. The vial was sonicated for 10 minutes and 1.0 mL of ethanol was added to the homogeneous solution followed by 1.0 mL of deionized water. The vial was sonicated again for 10 minutes sealed. The vial containing the resultant clear solution was placed in an isothermal oven at 120 °C for 20 h. After cooling to room temperature, the supernatant solution was removed by syringe and the crystalline solid MOF compound was immersed in 10 mL of anhydrous DMF for 3 h. The liquid was then decanted and replaced with another 10 mL of anhydrous DMF. This process was repeated three times per day for 3 days after which time the procedure was repeated with methanol during 2 days to obtain the solid with washed interior. After this time, the –boc protecting groups were quantitatively removed from the compounds following the procedure detailed in section S3. In order to avoid measuring CO2 uptakes of the materials with protonated forms of the amino functionalities on the organic linkers, the MOFs were suspended in a 20% triethylamine solution in methanol for 30 min prior to activation. The solution within the pores of the resulting solid was removed under dynamic vacuum initially at room temperature and then by heating at 120 °C for 8 h. The guest free samples were analyzed by PXRD and their surface area was determined by nitrogen adsorption experiments. Synthesis of IRMOF-74-III-(CH2NHBoc)2 The synthesis was realized according to the general procedure above, yielding 81% of off-white crystals. PXRD was collected on activated sample (guest free). The high degree of correspondence between the sample pattern and that of the simulated model indicates that the bulk material has the same crystal structure as the predicted by simulation (section S8). To determine the presence of functional groups in the MOF pores, we have performed 1H NMR of digested samples in 50 mM DCl in a DMSO-d6/D2O mixture (section S7). The resonance peaks at 1.35 ppm (d, 9H) and 4.14 ppm (s, 2H) corresponding to the Boc protecting group and benzyl amine (-CH2-) respectively; confirm the presence of -CH2NHBoc functional group in the framework. IR (ATR), νmax [cm–1]: 3360 (br w), 2977 (w), 1682 (s), 1580 (s), 1505 (m), 1431 (s) 1367 (s), 1249 (br s), 1219 (m) 1157 (s), 1025 (s), 940 (m), 890 (m), 847 (m), 790 (m), 722 (m), 696 (m ) 602 (m).

S7

Page 13
Section S4: Thermal post-synthetic -Boc deprotection General notes for thermal post-synthetic –Boc deprotection The functionalized IRMOF-74-III crystals were subjected to solvent washing procedure described in section 3. The compounds were transferred using a glass pipette into a 10 mL reaction tube containing 3 mL of 2-ethyl-1-hexanol, 150 µL of ethylene glycol and 150 µL of deionized water. The heterogeneous mixture was subjected to 230 °C microwave heating for 10 minutes. The mixture was allowed to cool down to room temperature and the DMF and methanol solvent washing procedure was repeated. The obtained microcrystalline samples were analyzed by PXRD and 1H NMR after digestion. Thermal post-synthetic –Boc deprotection of IRMOF-74-III-(CH2NHBoc)2 The Boc protecting group was removed by microwave heating as described above. The yellow crystals of IRMOF-74-III-(CH2NH2)2 were recovered in 98% reaction yield. PXRD was collected on activated sample (guest free). The high degree of correspondence between the sample pattern and that of the sample before the deprotection procedure indicates that the bulk material remains crystalline and with the same underlying topology after the post-synthetic deprotection (section S8). The successful Boc-deprotection was confirmed by the absence of the -Boc resonance peak at 1.31 ppm in the 1H NMR of digested samples (section S7) in 50 mM DCl in a DMSO-d6/D2O mixture (Figure S8, Section 4). IR (ATR), νmax [cm–1]: IR (ATR), νmax [cm–1]: 3360 (br w), 2977 (w), 1682 (br w), 1580 (s), 1431 (s) 1367 (s), 1249 (br s), 1219 (m), 1198 (m),1157 (w), 1025 (s), 940 (m), 890 (m), 847 (m), 790 (m), 722 (m), 696 (m ) 602 (m).

S8

Page 14
Section S5: Solid State NMR experiments 13

C and 15N CP-MAS NMR experimental parameters
