Repository: m-rui001/pdfonly-stem

# PDF-only STEM 论文语料与处理流水线

本仓库保存一份截至 2026-09-25 的论文全文处理产物，并保留元数据采集、来源探测、PDF 下载和导出脚本。文件夹名使用 SHA-1 内容标识；`out/catalog.csv` 将每个标识映射到 DOI、OpenAlex ID、年份和已有的 HTML、OCR HTML、Markdown 文件。

## 仓库内容

- `scripts/`：OpenAlex 元数据采集、结构化来源探测、URL 补源、PDF 下载和 TSV 导出脚本。
- `out/html/<sha1>/index.html`：正文可提取文本的 HTML。
- `out/html_ocr/<sha1>/index.html`：OCR 流程处理后的 HTML。
- `out/md/<sha1>.md`：按论文脉络撰写的中文 Markdown 总结。
- `out/reviews/<sha1>.review.json`：总结审核记录；其中源 HTML 路径已转为仓库相对路径。
- `out/catalog.csv`：安全筛选后的作品目录，不含本机绝对路径和正文抽样片段。

本快照包括 **949** 个普通 HTML、**265** 个 OCR HTML、**914** 个 Markdown，总计 **914** 份对应审核记录。原始 PDF、EPUB、OCR 原始 JSON、SQLite 下载状态库、临时文件、日志、API 密钥和本机环境配置不在仓库中。原始 OCR JSON 仍保留在本机的 `out/ocr_raw_zai/`。

File: out/html/0a71492961f506149fe87f771b1616e5a660d3d2/index.html (part 1 of 2)
Tailored interfaces of unencapsulated perovskite solar cells for >1,000 hour operational stability
Tailored interfaces of unencapsulated perovskite solar cells for >1,000 hour operational stability
2018 · https://doi.org/10.1038/s41560-017-0067-y · Open original PDF for figures and page layout
Page 1
Tailored Interfaces of Unencapsulated Perovskite Solar Cells for >1000 Hour Operational Stability

Authors: Jeffrey A. Christians,1 Philip Schulz,1 Jonathan S. Tinkham,2 Tracy H. Schloemer,2 Steven P. Harvey1, Bertrand J. Tremolet de Villers,1 Alan Sellinger,1,2 Joseph J. Berry,1* Joseph M. Luther1*

Affiliations: 1

National Renewable Energy Laboratory, Golden, CO 80401, USA

2

Department of Chemistry, Colorado School of Mines, Golden, CO 80401, USA

*Correspondence to: joe.berry@nrel.gov, joey.luther@nrel.gov

Abstract: Long-term device stability is the most pressing issue impeding perovskite solar cell commercialisation, given the achieved 22.7% efficiency. The perovskite absorber material itself has been heavily scrutinised for being prone to degradation by water, oxygen, and UV-light. Most reports, to date, characterise device stability in the absence of these extrinsic factors. Here we show that, even under the combined stresses of light (including UV-light), oxygen, and moisture, perovskite solar cells can retain 94% of peak efficiency despite 1000 hrs of continual unencapsulated operation in ambient air conditions (relative humidity of 10-20%). Each interface and contact layer throughout the device stack plays an important role in overall stability which, when appropriately modified, yields devices where both the initial rapid decay (often termed burnin) and the gradual slower decay are suppressed. This extensively modified device architecture and the understanding developed will lead toward durable long-term device performance.

Page 2
Introduction Solution-processed organic-inorganic halide perovskite semiconductors of the chemical formula ABX3 have been rediscovered1,2 for their remarkable optoelectronic properties,3 most notably the ability to produce a large photopotential even with substantial structural defects. The power conversion efficiency (PCE) of perovskite solar cells is now on par with that of commercial photovoltaic modules,4 but long-term stability remains a critical hurdle for commercialization.5,6 Significant attention has been brought toward improving the stability of devices,6–10 but the combined effects of moisture, oxygen, and light remain problematic. Key factors in understanding the fundamental degradation mechanisms of the various perovskite active layers (PALs) are now being discovered. In the case of methylammonium (CH3NH3+, MA) lead triiodide, the thermal degradation,11–13 reactions with oxygen, atmospheric water,14–16 and light- and radiation-induced instability17,18 have been extensively studied. Formamidinium (CH(NH2)2+, FA) lead triiodide and caesium lead triiodide, while more compositionally stable than MAPbI3, have both a photoactive perovskite phase and a wider band gap, undesired hexagonal or orthorhombic phase, respectively.19,20 While phase stabilization of CsPbI3 has been achieved through nanostructuring,21 the highest efficiency single junction solar cells benefit from complexed A- and X-site compositions of FAPbI3 [e.g., FAxMAyCs1-x-yPb(I1-zBrz)3, where x is large and z is small] due to the improved compositional stability compared to MAPbI3 and improved phase stability compared to FAPbI3 and CsPbI3.8,19,22 Improved PAL stability is integral to improved device reliability,23 yet further gains are necessary and can be achieved within the device stack as a whole. Previous studies have indicated the electron transport and hole transport materials (ETM/HTM, serving as charge-selective extraction layers) and the metal electrodes used in the devices are critical to device stability,6,24–26 making it critical to address all of these components in concert to understand their relative importance toward degradation and mitigate the prominent interface-specific degradation mechanisms. Using a single formulation PAL, beginning at the most common perovskite solar cell device architecture, TiO2/PAL/spiro-OMeTAD/Au

(spiro-OMeTAD = 2,2',7,7'-tetrakis(N,N-di-p-

methoxyphenylamino)-9,9'-spirobifluorene), we systematically address solar cell degradation mechanisms related to the charge transport layers, interfaces, contact choices and their integration to arrive at a modified device architecture of SnO2/PAL/EH44/MoOX/Al (EH44 = 9-(22 Pursuant to the DOE Public Access Plan, this document represents the authors’ peer-reviewed, accepted manuscript. The published version of the article is available from the relevant publisher.

Page 3
ethylhexyl)-N,N,N,N-tetrakis(4-methoxyphenyl)-9H-carbazole-2,7-diamine).

This

modified

architecture produces a device that retains over 94% of its peak performance after 1000 hrs of accelerated degradation testing through continual illumination near the maximum power point in ambient air conditions (relative humidity was monitored at approximately 10-20%), without encapsulation. While the added stresses of oxygen and moisture certainly accelerate degradation, the understanding gained by exposing devices to these extrinsic degradation factors will guide the future development of encapsulation methods and layers designed for specific applications which will further extend device lifetime. Device performance The PAL used in this study contains a combination of FA+, MA+ and Cs+ as well as both Iand Br- anions (hereafter referred to as FAMACs), and was deposited following the method reported

in

ref

8.

Stoichiometry

of

the

precursor

solution

was

(FA0.79MA0.16Cs0.05)0.97Pb(I0.84Br0.16)2.97 while stoichiometry at the surface of these FAMACs films was determined by XPS (Supplementary Fig. 1) to be (FA0.76MA0.21Cs0.03)0.67Pb(I0.89Br0.11)2.56. This deviation from ABX3 stoichiometry indicates that PbX2 species are preferentially present at the surface of the films. In

HTMs,

such

as

the

commonly

used

spiro-OMeTAD,

lithium

bis(trifluoromethylsulphonyl)imide (LiTFSI) is prevalent as a p-dopant to enhance conductivity and hole mobility. However, the Li+ cations are highly mobile and can migrate throughout the device stack during operation, resulting in the unintentional modification of other materials in the device stack, increased device hysteresis,27 the potential for redox reactions with the PAL,28 and the hygroscopic Li+ salts facilitate moisture-induced degradation.29,30 Thus, for the device configuration used in this study we prepared a Li+-free hydrophobic HTM based on EH44 (Supplementary Fig. 2). EH44 was previously demonstrated to yield a PCE of 13.2% with a stabilized power output (SPO) of 7.9%.30 As this HTM system does not contain Li+ it could prove a more reliable HTM if the performance can be improved, as demonstrated in this work. To eliminate Li+ from the device stack, we used EH44 which contains π-conjugated methoxyphenyl groups enabling a similar HOMO level and charge transport properties to spiroOMeTAD, yet the fluorene core of the spiro-OMeTAD is replaced by a carbazole which allows for further hydrophobic alkyl functionalization at the N-position.30 In this study, we use AgTFSI to 3 Pursuant to the DOE Public Access Plan, this document represents the authors’ peer-reviewed, accepted manuscript. The published version of the article is available from the relevant publisher.

Page 4
oxidize EH44 yielding EH44+TFSI- (termed EH44-ox).30,31 Because Ag0 precipitates during this reaction, EH44-ox is obtained as a purified and isolated material (Supplementary Fig. 2b) which can be blended with neat EH44 in variable ratios to control conductivity (and optical transparency if desired) and optimize device performance. We find the overall device performance quite sensitive to the EH44 film thickness, concentration of 4-tert butylpyridine (tBP),32 and the relative amount of EH44-ox (Supplementary Fig. 3 & Supplementary Table 1). EH44 layers of ~60 nm thickness doped with 14% EH44-ox and 25 mg/mL tBP show comparable device performance to spiro-OMeTAD (Fig. 1) and high near-infrared transmission (Supplementary Fig. 2d). The champion TiO2/FAMACs/EH44 device had a short-circuit current density (JSC) of 21.71 mA/cm2, an open-circuit voltage (VOC) of 1.091 V, a fill factor (FF) of 0.779, and a PCE of 18.5% while the champion device made with spiro-OMeTAD had a JSC of 22.16 mA/cm2, VOC of 1.108 V, a FF of 0.796, and a PCE of 19.6%. The EH44 device had a stabilized power output (SPO) of approximately 17.5 mW/cm2 (18.5 mW/cm2 for the spiro-OMeTAD device) when held at a constant bias of 0.90 V under 100 mW/cm2 AM1.5G illumination (Supplementary Fig. 4). Power conversion efficiencies of 16.8% were achieved with CH3NH3PbI3 perovskite layers, demonstrating the flexibility of this HTM for a range of perovskite absorbers (Supplementary Fig. 5).

Fig. 1. Champion FAMACs device characterization. Beginning with the general device architecture: TiO2/FAMACs/HTM/Au, the optimised performance of two HTMs are compared. (a) Photograph of a typical device on a 1x1 inch substrate. (b) Schematic showing the device architecture of the solar cells and (c) false colour cross section SEM micrograph of a 4 Pursuant to the DOE Public Access Plan, this document represents the authors’ peer-reviewed, accepted manuscript. The published version of the article is available from the relevant publisher.

Page 5
TiO2/FAMACs/EH44/Au device. As shown here, the EH44 HTM layer shows best performance when thinned to ~60 nm. (d) Chemical structure of neat EH44. (e) Current density-voltage curves for the champion FAMACs perovskite devices containing either EH44 (yellow) or spiro-OMeTAD (black) as the HTM. (f) External quantum efficiency (EQE) showing a similar spectral response for the devices with EH44 and spiro-OMeTAD. (g) Chemical structure of spiro-OMeTAD.

Operational stability and burn-in degradation In light of the improved hydrophobicity of EH44 relative to LiTFSI-doped spiroOMeTAD,30 we anticipate improved stability of unencapsulated devices in the presence of atmospheric moisture due to a reduction in the kinetics of moisture-induced degradation mechanisms. To probe the operational stability, ISOS-L-1 testing conditions were used.33 The ISOS protocols were developed by a broad swath of the organic photovoltaic community and represent standardized test protocols which are also directly applicable to perovskite solar cell research. The broad use of such standard procedures will facilitate standardization in degradation testing across the community and enable direct comparison between laboratories. For these stability measurements, unencapsulated devices were fabricated with a common architecture of FTO/TiO2/FAMACs/HTM/Au where the HTM was either a standard LiTFSI-doped spiroOMeTAD or EH44. As outlined in the ISOS-L-1 protocols, during testing, the devices remained in ambient conditions (Fig. 2) under approximately 77% of 1-Sun irradiation (irradiance integrated from 300 nm to 1650 nm) using a lamp with a spectrum closely matched to the standard solar spectrum (Supplementary Fig. 6). The devices were held at a static load resistance of 510 Ω and every 30 min a current-voltage scan was acquired by sweeping the voltage at ~60 mV/s from forward to reverse bias conditions (reverse sweep).

Fig. 2. Operational stability of TiO2/FAMACs/HTM/Au devices in ambient. Unencapsulated 5 Pursuant to the DOE Public Access Plan, this document represents the authors’ peer-reviewed, accepted manuscript. The published version of the article is available from the relevant publisher.

Page 6
perovskite solar cells of the structure FTO/TiO2/FAMACs/HTM/Au, where the HTM layer is either spiro-OMeTAD (black) or EH44 (yellow), were subjected to continual operation (resistive load of 510 Ω) in ambient conditions. Initial 1-Sun performance of these devices is shown in Supplementary Table 2. The ambient relative humidity (black, left axis) and room temperature (red, right axis) were monitored during the course of the experiments (top) and the average efficiency obtained as a function of time from 7 devices for each HTM is shown with error bars representing the standard deviation of the devices (bottom). The devices were actively cooled using a circulating bath set to 20 °C with the device surface measuring approximately 30 °C. The normalized power conversion efficiency for the devices with spiro-OMeTAD (7 devices, initial PCE = 17.23±0.26 %) and EH44 (7 devices, initial PCE = 16.35±0.23%) is shown in Fig. 2 (see Supplementary Table 2 for initial 1-Sun performance parameters). All the device parameters recorded during the degradation study, along with representative current densityvoltage scans, are shown in Supplementary Fig. 7. In both cases, the solar cells exhibit biexponential decay with time constants representing a rapid initial burn-in (τ1) followed by a much slower second decay component (τ2) (Supplementary Fig. 7). During the initial burn in, the devices show loss of JSC and FF with similar decay kinetics and magnitude (Table 1). While the initial burn-in is similar, EH44 leads to a factor of 4 improvement in τ2 from 171 hrs with spiroOMeTAD to 749 hrs with EH44, due to the much slower loss of JSC and also FF. Table 1. Short and long timescale decay kinetics of devices TiO2-based devices. Biexponential fitting parameters for accelerated degradation of the efficiency in TiO2/FAMACs/HTM/Au devices.α

α

HTM

A1

τ1 (h)

A2

τ2 (h)

spiro-OMeTAD

0.206

1.35

0.794

171

EH44

0.205

1.51

0.795

749

biexponential fitting equation: norm. power = A1exp(-t/τ1) + A2exp(-t/τ2)

Devices with both spiro-OMeTAD and EH44 exhibit a burn-in decay of similar magnitude and lifetime which indicates that the initial decay is not directly related to the HTM, perovskite/HTM interface, LiTFSI migration, or the kinetics of moisture ingress. Similar device burn-in was observed in perovskite solar cells of various architectures operated in inert atmosphere where it has been ascribed to the migration of A-site cations,34 although, as discussed subsequently, this burn-in is dependent on contact layer interfaces. To better understand compositional changes and ion migration related to the device 6 Pursuant to the DOE Public Access Plan, this document represents the authors’ peer-reviewed, accepted manuscript. The published version of the article is available from the relevant publisher.

Page 7
degradation, we performed time of flight secondary ion mass spectrometry (ToF-SIMS) after periodic increments of accelerated degradation (Fig. 3). This technique allows for depth profiling of atomic as well as molecular A-site constituents throughout the device stack. We first performed ToF-SIMS analysis on pristine TiO2-based devices featuring either spiro-OMeTAD or EH44 as the HTM with sputtering parameters that are well tested for the investigation of hybrid perovskite thinfilms.27 We observe no significant difference in the initial profiles relating to the FAMACs comparing the devices with spiro-OMeTAD and EH44 HTM layer (Supplementary Fig. 8). ToF-SIMS

measurements

were

used

to

assess

compositional

changes

in

TiO2/FAMACs/HTM/Au devices which had been under continuous operation for 0, 25, and 50 hrs, the full results of which are shown in Supplementary Fig. 9. The spiro-OMeTAD devices show dramatic changes at the perovskite/HTM interface which are not present in the EH44 devices and are ascribed to degradation of the PAL; however, there are changes in the EH44-based devices in the component distribution in the perovskite active layer during the first 25 hrs of operation (Fig. 3c) which do not then modify significantly over the next 25 hrs of operation. Operated devices were kept in the dark for 1 to 2 days before ToF-SIMS measurement, thus the changes observed do not appear to be reversible, at least on this timescale. While we do not observe any marked differences in the distribution of the halides or MA+, there is a redistribution of both FA+ and Cs+. Most strikingly, the concentration of Cs+ throughout the layer stack, except at the FAMACs/HTM interface, is significantly reduced after operation. The degradation of TiO2-based perovskite solar cells in the presence of UV illumination is well known.35–37 The wider band gap SnO2, is demonstrated to result in dramatically improved stability under illumination including a UV component,37 and a decreased initial burn-in.34 In contrast to the results obtained on TiO2, when these same ToF-SIMS experiments are performed with devices featuring a SnO2 nanoparticle ETL,38 we find no evidence for cation redistribution (Fig. 3d). These results suggest that compositional redistribution of the perovskite layer is closely tied to the burn-in which is often observed in perovskite solar cell degradation, and that the SnO2 ETL layer utilized in this work can help to preserve the PAL composition under operation and mitigate this burn-in. Minimizing the initial burn-in of perovskite solar cell is critical to obtaining stable devices at their highest efficiency. Corroborating these findings, X-ray photoemission spectroscopy of FAMACs films before and after 20 hrs of continual X-ray exposure identifies Cs+ as the most mobile component in the PAL and shows that FAMACs films are significantly more 7 Pursuant to the DOE Public Access Plan, this document represents the authors’ peer-reviewed, accepted manuscript. The published version of the article is available from the relevant publisher.

Page 8
robust when on SnO2 than TiO2 substrates (Supplementary Fig. 10).

Fig. 3. ToF-SIMS profiling of operated devices. (a) Schematic diagram showing the measurement protocol for ToF-SIMS. (b) ToF-SIMS profiles taken of a fresh TiO2/FAMACs/EH44/Au device. Key ToF-SIMS profiles of perovskite active layer components measured in fresh and degraded devices of the type (c) TiO2/FAMACs/EH44/Au and (d) SnO2/FAMACs/EH44/Au. To better understand the implications of this redistribution and the differences seen with TiO2 and SnO2 ETLs on device functionality, we performed EQE analysis of fresh and operated devices with each ETL (Supplementary Fig. 11). The operated devices with TiO2 show a decrease, relative to fresh devices, in quantum efficiency at energies higher than 500 nm, suggesting increased recombination at the TiO2/perovskite interface.39 On the other hand, the operated devices with SnO2 show a nearly constant decrease across the spectrum, indicating that the charge separation at the ETL/perovskite is not affected with SnO2 as it is with TiO2. Combined with the 8 Pursuant to the DOE Public Access Plan, this document represents the authors’ peer-reviewed, accepted manuscript. The published version of the article is available from the relevant publisher.

Page 9
ToF-SIMS results presented in Fig. 3, this correlates the degradation at the TiO2/perovskite interface with irreversible cation redistribution in the PAL, which can be mitigated by using SnO2. Stable perovskite solar cell architectures While the second portion of the decay seen in Fig. 2 is at least partially the result of moisture ingress and subsequent PAL degradation, as seen from the marked reduction in decay kinetics with EH44, we also observe using ToF-SIMS that the Au electrode diffuses into the rest of the device stack (Supplementary Fig. 9), making it necessary to utilize a different electrode material.40,41 As we have previously demonstrated, although MoOx does not interface well with the PAL,42 MoOx/Al electrodes enable a significant stability improvement over Au electrodes while providing similar power conversion efficiency.25,43 The stability of these electrodes is believed to be a result of the MoOx pinning the work function at the HTM interface and the selfpassivating nature of the aluminium oxide formed at the MoOx/Al interface.25 Importantly, the MoOx layer does not serve primarily as an encapsulant since thicker MoOx layers lead to reduced stability.25 To enable long-term testing with MoOx/Al contacts (15 nm MoOx and 200 nm Al), patterned ITO substrates were used in place of FTO (Supplementary Fig. 12). Devices of the type ETL/FAMACs/EH44/MoOx/Al, where the ETL was either TiO2 or SnO2, were subjected to operational stability tests following ISOS-L-1 test protocols,33 analogous to those described in Fig. 2, as shown schematically in Fig. 4a (initial 1-Sun performance parameters shown in Supplementary Table 3). An SEM cross section image of a SnO2/FAMACs/EH44/MoOx/Al device is shown in Fig. 4b. All the device parameters recorded during the degradation study, along with representative current density-voltage scans, are shown in Supplementary Fig. 13. With TiO2 as the ETL (4 devices, initial PCE = 13.7 ± 0.7 %), replacing Au with MoOx/Al resulted in a similar biexponential decay of the power conversion efficiency as seen previously although the overall decay rate was slowed considerably so that the devices took, on average, approximately 300 hrs to decay to 80% of their peak efficiency. These devices remained at 61 ± 4 % of their peak efficiency after 1000 hrs of continuous operation. Replacement of the TiO2 with SnO2 allowed for the preservation of the ETL/perovskite interface, and thus the PAL composition, which extended stability even further (Fig. 4c). Despite the fact that these SnO2/FAMACs/EH44/MoOx/Al devices (15 devices, initial PCE = 12.2 ± 0.1 %) were subjected to continual operation with no UV filtering and were held in ambient conditions, they retained, on 9 Pursuant to the DOE Public Access Plan, this document represents the authors’ peer-reviewed, accepted manuscript. The published version of the article is available from the relevant publisher.

Page 10
average, 88 ± 4 % of their peak efficiency after 1000 hrs with the best device retaining over 94% of its peak efficiency, which compares favourably to some of the best reported operational stability results

achieved

in

inert

atmosphere.7,9,10

Both

SnO2/FAMACs/EH44/MoOx/Al

and

TiO2/FAMACs/EH44/MoOx/Al devices can readily exceed 16% PCE (Supplementary Fig. 14). Degradation studies were repeated for a SnO2/FAMACs/EH44/MoOx/Al device with 16.52% initial PCE which was found to retain over 95% of its performance after operation under the same test conditions for 500 hrs (Supplementary Fig. 15 and Supplementary Table 4), consistent with the results presented in Fig. 4. While the EH44 layers used no longer contain mobile ions, they do contain tBP as an additive. To clarify the role of tBP in device stability we have performed a stability assessment of devices with and without tBP added to the EH44 HTM (Supplementary Fig. 16). We see nearidentical evolution in the normalized JSC, VOC, and FF of these devices, allowing us to conclude that tBP in the HTM layer does not have a large effect on stability in these test conditions over the timescales investigated. In tests conducted following ISOS-L-2 protocols,33 which include both high temperature (~70 °C) and humidity (ambient humidity ~50%), the best unencapsulated SnO2/FAMACs/EH44/MoOx/Al devices retained over 60% of their initial performance after 100 hrs of operation (Supplementary Fig. 17). Further study is required to fully disentangle the effects of humidity and temperature.

10 Pursuant to the DOE Public Access Plan, this document represents the authors’ peer-reviewed, accepted manuscript. The published version of the article is available from the relevant publisher.

Page 11
Fig. 4. Operational stability of ETL/FAMACs/EH44/MoOx/Al devices in ambient. (a) Schematic showing the test conditions for the devices, the same as used for Fig. 2. (b) SEM cross section image of a SnO2/FAMACs/EH44/MoOx/Al device. (c) The ambient relative humidity and room temperature were monitored during the course of the experiments (top). Normalized average efficiency obtained from current-voltage scans over time (bottom) for devices of the type ETL/FAMACs/EH44/MoOx/Al where the ETL layer is either TiO2 (4 devices) or SnO2 (15 devices). Initial 1-Sun performance of these devices is shown in Supplementary Table 3. The champion stability for a SnO2/FAMACs/EH44/MoOx/Al device is shown as a black line. The devices were held under a constant resistive load (510 Ω) and actively cooled using a circulating bath set to 20 °C with the device surface measuring approximately 30 °C.

Conclusions We demonstrate that perovskite solar cells can be made resilient to external stress factors with carefully adjusted contact layers even without encapsulation, and elucidate the major degradation mechanisms associated with each of the contact layers (ETM, HTM, and electrode). For this, we first chose the FAMACs absorber paired with a LiTFSI-free HTM, EH44.30 We developed EH44-based devices that can yield power conversion efficiencies in excess of 18% and were comparable with state-of-the-art spiro-OMeTAD-based perovskite solar cells. We show compositional changes in perovskite films in devices with TiO2 ETMs and demonstrate the mitigation of such effects by replacing this common ETM with SnO2. Lastly, we reduce 11 Pursuant to the DOE Public Access Plan, this document represents the authors’ peer-reviewed, accepted manuscript. The published version of the article is available from the relevant publisher.

Page 12
degradation due to the Au electrode by utilizing MoOx/Al. These changes, from an initial device architecture

of

TiO2/FAMACs/spiro-OMeTAD/Au

to

a

final

architecture

of

SnO2/FAMACs/EH44/MoOX/Al, result in significantly more stable devices with less than a 6 % decrease in power conversion efficiency over 1000 hrs of continual, unencapsulated ambient operation. We find the majority of the degradation is in the device VOC, rather than JSC and FF, suggesting primary instabilities have been moved from the contact interfaces to the PAL and are now dominated by environmental degradation mechanisms such as H2O. This conclusion is reinforced by the stability of these devices when these external degradation mechanisms are eliminated. When stability tests are conducted in inert atmosphere, we find only ~2% degradation over the course of 1500 hrs of continual operation (Supplementary Fig. 18). We have developed a device architecture which can be utilized more broadly in the future to evaluate the stability of any of the specific components or interfaces (e.g., PAL, HTM, electrode, etc.) while minimizing complications arising from instabilities related to the other device layers/interfaces. This work highlights the role of interfaces in perovskite solar cell degradation and demonstrates a path toward the further advances required for their commercial adoption. The ability of these unencapsulated perovskite solar cells remain largely unchanged for 1000 hrs despite exposure to the combined stresses of UV-light, oxygen, and moisture, points to a bright future.

12 Pursuant to the DOE Public Access Plan, this document represents the authors’ peer-reviewed, accepted manuscript. The published version of the article is available from the relevant publisher.

Page 13
Methods: Materials. Methylammonium iodide (CH3NH3I, MAI), methylammonium bromide (CH3NH3Br, MABr), formamidinium iodide (CH(NH2)2, FAI), and the cobalt complex Co[t-BuPyPz]3[TFSI]3 (FK209) were purchased from Dyesol and used as received. Lead (II) iodide (99.9985% metals basis) and the SnO2 colloid precursor (Tin(IV) oxide, 15% in H2O colloidal dispersion) were purchased from Alfa Aesar. 2,2',7,7'-tetrakis(N,N-di-p-methoxyphenylamino)-9,9'spirobifluorene (spiro-OMeTAD) was purchased from Lumtec. 2,7-dibromocarbazole was provided by Andrée Paquin and Francis Bélanger of PCAS Canada. Bis(4-methoxyphenyl)amine was purchased from TCI America. Catalysts were purchased from Strem Chemicals. All other chemicals were purchased from Sigma-Aldrich and used as received. Synthesis of EH44. The synthesis of 9-(2-ethylhexyl)-N,N,N,N-tetrakis(4-methoxyphenyl)-9Hcarbazole-2,7-diamine (EH44) and was carried out following the reaction scheme in Fig. S1 as described previously.30 Briefly, 2,7-dibromo-9-(2-ethylhexyl)-9H-carbazole (1.76 g, 4.0 mmol), bis(4-methoxyphenyl)amine (2.0 g, 8.8 mmol), sodium t-butoxide (1.15 g, 12 mmol), and bis(trit-butylphosphine)palladium (50 mg, 100 µmol) were added to an oven-dried Schlenk flask, degassed by evacuation, and refilled with argon three times. Anhydrous 1,4-dioxane was added via syringe and the reaction was heated to 80 °C. After 24 hours the reaction was complete via thin layer chromatography analysis and was cooled to room temperature, poured into excess deionized water, and extracted with ethyl acetate. The organic portions were dried with anhydrous magnesium sulphate, filtered, and concentrated by rotary evaporation. The crude reaction mixture was purified using flash chromatography, and concentrated fractions precipitated in acidic methanol (1-2 drops 5% HCl in 200 mL MeOH) to afford a pale yellow solid (1.55 g, 52%). UVvisible absorption spectroscopy, 1H NMR, 13C NMR, DSC, and MALDI were used to characterize the synthesized product, as published previously.30 Preparation of EH44-ox. Oxidation of EH44 to the oxidized EH44+TFSI- salt (EH44-ox) was carried out as described previously.30 Briefly, EH44 (0.40 g, 54.5 mmol) and silver bis(trifluoromethanesulfonyl)imide (AgTFSI) (0.25 g, 65.4 mmol) were added to a dry Schlenk flask, degassed by evacuation and refilled with argon. Argon sparged dichloromethane (DCM) was added via syringe and the reaction was stirred at room temperature. After 24 hours, the reaction mixture was filtered through a 0.2μm pore PTFE filter. After concentrating with a rotary evaporator, the remaining solution was dissolved in 200 mL hexanes and cooled at 3 °C overnight. The product, a black powder, was collected by filtration, dissolved in warm ethylene glycol, and cooled at 3 °C overnight. After filtration, the product was dissolved in DCM and centrifuged for 5 min at 5000 rpm to remove any remaining Ag particles. The decanted solution was concentrated and dried under vacuum at 75 °C overnight to afford a green-black solid (0.27g, 50%). EH44 Characterization. UV-visible absorption spectra were recorded using a Beckman Coulter DU 800 Spectrophotometer. Cyclic voltammetry was performed on a Princeton Applied Research Versatek3 potentiostat in a three-electrode setup with Ag/Ag+ reference electrode, platinum wire auxiliary electrode, and platinum disk working electrode. Measurements were conducted as films on a platinum disk electrode in propylene carbonate with 0.1 M tetrabutylammonium hexafluorophosphate as a supporting electrode, with ferrocene used as an external standard. The voltage sweep rate was 0.1 V/s.

13 Pursuant to the DOE Public Access Plan, this document represents the authors’ peer-reviewed, accepted manuscript. The published version of the article is available from the relevant publisher.

Page 14
Electron Transport Layer Deposition. Patterned fluorine-doped tin oxide (FTO) glass was cleaned by sonication in acetone and isopropanol, followed by UV-ozone cleaning for 15 min. A 20-40 nm thick compact TiO2 layer was deposited by spin-coating a 0.15M solution of titanium diisopropoxide bis(acetylacetonate) (TAA) in 1-butanol with the following procedure: 700 rpm for 10 s, 1000 rpm for 10 s, and 2000 rpm for 30s. The films were dried at 125 °C for at least 5 min and then a 100-150 nm TiO2 nanoparticle layer was deposited by spin coating an ethanolic TiO2 nanoparticle solution (Dyesol 30NR-D diluted at 60 mg/mL in ethanol) using the same spincoating procedure. The TiO2 films were then annealed at 500 °C for 1 hr, allowed to cool to room temperature, and immersed in a 20 mM aqueous TiCl4 solution at 90 °C for 20 min. The films were then rinsed with deionized H2O and annealed at 500 °C for 30 min. The TiO2 films were cleaned for 15 min by UV-ozone immediately before use. For extended stability testing patterned indium-doped tin oxide (ITO) substrates were used to avoid degradation, dramatically observed with MoOx/Al contacts, induced by layer in homogeneities resulting from the >1.5 μm step edge, introduced during the patterning of typical FTO substrates (Supplementary Fig. 12). The ITO glass was cleaned by the same procedure outlined for FTO glass. TiO2 layers were deposited using a low temperature TiO2 process.44 TiO2 nanoparticles were synthesized by adding 2 mL of TiCl4 dropwise to 8 mL of cold ethanol. 40 mL of benzyl alcohol was added to the cold solution causing the solution to change from pale yellow to dark red. The flask was then sealed and heated at 80 °C for 16 hrs in an oven. Next, 5 mL of the reaction solution was mixed with 40 mL of diethyl ether and the TiO2 nanoparticles were precipitated by centrifugation. The particles were redispersed in ethanol and washed a second time by precipitation with diethyl ether. The resulting TiO2 was then dried under vacuum. The TiO2 nanoparticles were dispersed in ethanol at a concentration of 1.18 wt. % along with 20 mol. % (based on the concentration of TiO2) TAA. This ethanolic TiO2 suspension was spin cast onto the ITO substrates using the same spin-coating procedure used for the high temperature TiO2 films. Tin oxide electron transport layers were deposited on cleaned ITO substrates.38 The aqueous SnO2 colloid solution, obtained from Alfa Aesar, was diluted to a concentration of 2.67 wt.% in water, and spin cast at 3000 rpm for 30 s. Both the TiO2 and SnO2 films were then dried at 150 °C for 30 min and cleaned for 15 min by UV-ozone immediately before use. Perovskite Film Deposition. Deposition of all perovskite layers was carried out in a nitrogen glovebox. MAPbI3 perovskite layers were deposited, as reported in ref 45, from a precursor solution containing 461 mg PbI2 and 159 mg MAI dissolved in 78 mg DMSO (1:1:1 mole ratio) and 600 mg DMF. This precursor solution was deposited by spin-coating at 4000 rpm for 25 s. While the substrate was spinning, 0.5 mL of diethyl ether was rapidly dripped onto the film with approximately 15 s remaining in the spin-coating procedure, forming a transparent colourless film which was then annealed for 3 min at 100 °C to form MAPbI3. Triple cation films of the form, FAxMAyCs1-x-yPb(Iz,Br1-z)3 (FAMACs) were formed following the method reported in ref 8. The precursor solution was made by dissolving 172 mg FAI, 507 mg PbI2, 22.4 mg MABr, and 73.4 mg PbBr2 (1:1.1:0.2:0.2 mole ratio) and 40 μL of CsI stock solution (1.5M in DMSO) in 627 mg DMF and 183 mg DMSO (4:1 v/v). The films were deposited by spin coating this precursor solution with the following procedure: 1000 rpm for 10 s, 6000 rpm for 20 s. While the substrate was spinning, 0.1 mL of chlorobenzene was rapidly dripped onto the film with approximately 6 s remaining in the spin-coating procedure, forming a transparent orange film. The films were then annealed for 1 hr at 100 °C to form highly specular FAMACs perovskite films. 14 Pursuant to the DOE Public Access Plan, this document represents the authors’ peer-reviewed, accepted manuscript. The published version of the article is available from the relevant publisher.

Page 15
Hole Transport Layer Deposition. Spiro-OMeTAD films were deposited from a solution containing 72 mg spiro-OMeTAD, 28.8 μL tBP, 17.5 μL of a bis(trifluoromethane)sulphonimide lithium salt (LiTFSI) stock solution (520 mg/mL in acetonitrile), and 29 μL of a tris(2-(1Hpyrazol-1-yl)-4-tert-butylpyridine)cobalt(III)-tris(bis(trifluoromethylsulfonyl)imide) (FK209) stock solution (300 mg/mL in acetonitrile) dissolved in 1 mL of chlorobenzene. EH44 films were deposited from a solution containing EH44, EH44-ox and tBP in chlorobenzene. Optimization of the HTM layer was achieved by varying the concentration of EH44 + EH44-ox, the volume of tBP added to the solution, and the ratio of EH44:EH44-ox (Supplementary Fig. 2 & Supplementary Table 1). Optimized EH44 layers were deposited from a solution containing 25.8 mg EH44, 4.2 mg EH44-ox, and 25 μL tBP dissolved in 1 mL of chlorobenzene. EH44 and spiro-OMeTAD films were deposited on top of the perovskite active layers by spin-coating at 5000 rpm for 30 s. Characterization. Devices were tested using Newport Oriel Sol3A solar simulator with xenon lamp. The intensity of the solar simulator was calibrated to 100 mW/cm2 AM1.5G using a KG2 filtered Si reference solar cell. Current density-voltage (JV) scans were taken from forward bias to reverse bias with the following scan parameters: step size = 10 mV, delay time = 10 ms, number of power line cycles = 0.1. The devices were approximately 0.1 cm2 and were masked with a metal aperture to define an active area of 0.059 cm2. The stabilized power output of the devices was measured by recording the current output of the illuminated device while holding it at a constant voltage near the maximum power point of the JV scan. External quantum efficiency (EQE) measurements were taken using a Newport Oriel IQE200. Scanning electron microscopy was performed on cleaved devices using a FEI Nova NanoSEM 630. X-ray Photoemission Spectroscopy measurements were performed on a Kratos NOVA spectrometer calibrated to the Fermi edge and core level positions of sputter-cleaned metal (Au, Ag, Cu, Mo) surfaces. Spectra were taken using monochromated Al Kα radiation (1486.7 eV) at a resolution of 400 meV (pass energy 10 eV) and fit using Pseudo-Voigt profiles. Secondary Ion Mass Spectrometry (SIMS) is a powerful analytical technique for determining elemental and isotopic distributions in solids, as well as the structure and composition of organic materials.46–48 An ION-TOF TOF-SIMS V Time of Flight SIMS (TOF-SIMS) spectrometer was utilized to depth profile the perovskite materials and completed devices. Analysis was completed utilizing a 3-lens 30 kV BiMn primary ion gun, the Bi+ primary-ion beam (operated in bunched mode; 10 ns pulse width, analysis current 1.0 pA), was scanned over a 25×25 micron area. Depth Profiling was accomplished with a 1 kV oxygen ion sputter beam (10.8 nA sputter current) raster of 150×150 micron area. All spectra during profiling were collected at or below a primary ion dose density of 1×1012 ions/cm2 to remain at the static-sims limit. The data is plotted with the intensity for each signal at each data point normalized to the total ion counts measured at that data point, which diminishes artefacts from a changing ion yield in different layers when profiling through completed devices. Stability Testing. For lifetime measurements, unencapsulated solar cells were exposed to constant illumination from a “triple A class” sulphur plasma lamp, Plasma-I AS 1300 Light Engine (http://www.plasma-i.com/plasma-i-products.htm). The intensity of the illumination at the sample was measured to be ~77 mW/cm2 using an NREL-certified mono-Si reference photodiode (without regard to spectral mismatch factors). The lamp spectrum is shown in Supplementary Fig. 6. Each 15 Pursuant to the DOE Public Access Plan, this document represents the authors’ peer-reviewed, accepted manuscript. The published version of the article is available from the relevant publisher.

Page 16
