Repository: m-rui001/pdfonly-stem

# PDF-only STEM 论文语料与处理流水线

本仓库保存一份截至 2026-09-25 的论文全文处理产物，并保留元数据采集、来源探测、PDF 下载和导出脚本。文件夹名使用 SHA-1 内容标识；`out/catalog.csv` 将每个标识映射到 DOI、OpenAlex ID、年份和已有的 HTML、OCR HTML、Markdown 文件。

## 仓库内容

- `scripts/`：OpenAlex 元数据采集、结构化来源探测、URL 补源、PDF 下载和 TSV 导出脚本。
- `out/html/<sha1>/index.html`：正文可提取文本的 HTML。
- `out/html_ocr/<sha1>/index.html`：OCR 流程处理后的 HTML。
- `out/md/<sha1>.md`：按论文脉络撰写的中文 Markdown 总结。
- `out/reviews/<sha1>.review.json`：总结审核记录；其中源 HTML 路径已转为仓库相对路径。
- `out/catalog.csv`：安全筛选后的作品目录，不含本机绝对路径和正文抽样片段。

本快照包括 **949** 个普通 HTML、**265** 个 OCR HTML、**914** 个 Markdown，总计 **914** 份对应审核记录。原始 PDF、EPUB、OCR 原始 JSON、SQLite 下载状态库、临时文件、日志、API 密钥和本机环境配置不在仓库中。原始 OCR JSON 仍保留在本机的 `out/ocr_raw_zai/`。

File: out/html/0aab840cd0ea08dbbd4c1848af845142103aa12a/index.html (part 1 of 2)
Trace doping of multiple elements enables stable battery cycling of LiCoO2 at 4.6 V
Trace doping of multiple elements enables stable battery cycling of LiCoO2 at 4.6 V
2019 · https://doi.org/10.1038/s41560-019-0409-z · Open original PDF for figures and page layout
Page 1
BNL-211815-2019-JAAM

Trace doping of multiple elements enables stable battery cycling of LiCoO2 at 4.6 V

J. Zhang, E. Hu To be published in "Nature Energy"

June 2019

Chemistry Department

Brookhaven National Laboratory U.S. Department of Energy USDOE Office of Energy Efficiency and Renewable Energy (EERE), Vehicle Technologies Office (EE-3V)

Notice: This manuscript has been authored by employees of Brookhaven Science Associates, LLC under Contract No. DE-SC0012704 with the U.S. Department of Energy. The publisher by accepting the manuscript for publication acknowledges that the United States Government retains a non-exclusive, paid-up, irrevocable, world-wide license to publish or reproduce the published form of this manuscript, or allow others to do so, for United States Government purposes.

Page 2
DISCLAIMER This report was prepared as an account of work sponsored by an agency of the United States Government. Neither the United States Government nor any agency thereof, nor any of their employees, nor any of their contractors, subcontractors, or their employees, makes any warranty, express or implied, or assumes any legal liability or responsibility for the accuracy, completeness, or any third party’s use or the results of such use of any information, apparatus, product, or process disclosed, or represents that its use would not infringe privately owned rights. Reference herein to any specific commercial product, process, or service by trade name, trademark, manufacturer, or otherwise, does not necessarily constitute or imply its endorsement, recommendation, or favoring by the United States Government or any agency thereof or its contractors or subcontractors. The views and opinions of authors expressed herein do not necessarily state or reflect those of the United States Government or any agency thereof.

Page 3
Articles https://doi.org/10.1038/s41560-019-0409-z

Trace doping of multiple elements enables stable battery cycling of LiCoO2 at 4.6 V Jie-Nan Zhang 1,2,9, Qinghao Li1,3,9, Chuying Ouyang4, Xiqian Yu 1,2*, Mingyuan Ge5, Xiaojing Huang5, Enyuan Hu 5, Chao Ma 6, Shaofeng Li7, Ruijuan Xiao1, Wanli Yang 3, Yong Chu5, Yijin Liu 7*, Huigen Yu8, Xiao-Qing Yang 5, Xuejie Huang1, Liquan Chen1 and Hong Li 1,2* LiCoO2 is a dominant cathode material for lithium-ion (Li-ion) batteries due to its high volumetric energy density, which could potentially be further improved by charging to high voltages. However, practical adoption of high-voltage charging is hindered by LiCoO2’s structural instability at the deeply delithiated state and the associated safety concerns. Here, we achieve stable cycling of LiCoO2 at 4.6 V (versus Li/Li+) through trace Ti–Mg–Al co-doping. Using state-of-the-art synchrotron X-ray imaging and spectroscopic techniques, we report the incorporation of Mg and Al into the LiCoO2 lattice, which inhibits the undesired phase transition at voltages above 4.5 V. We also show that, even in trace amounts, Ti segregates significantly at grain boundaries and on the surface, modifying the microstructure of the particles while stabilizing the surface oxygen at high voltages. These dopants contribute through different mechanisms and synergistically promote the cycle stability of LiCoO2 at 4.6 V.

T

he constantly increasing energy consumption of modern society has led to the demand for energy storage technology with higher energy densities1–3. Li-ion batteries (LIBs) are the most popular energy storage devices, which are widely deployed in portable electronics and, more recently, in electric vehicles. The energy density of LIBs is directly proportional to the working voltage and lithium storage capacity. Therefore, the development of cathode materials that are of larger reversible capacity and compatible with higher voltage charging has been a hot research topic4–7. Thanks to the tremendous research efforts devoted over the past few decades, we have witnessed the successful commercialization of quite a number of cathode materials (see the comparison of their theoretical energy densities in Supplementary Fig. 1). We note here that LiCoO2, which was first recognized as a cathode material with good potential in the 1980s, still presents competitive or even superior energy density among all of the cathode materials that are commercially available. As a key player on today’s market of cathode materials, LiCoO2 exhibits many essential advantages, including high theoretical capacity, Li+/electron conductivity, theoretical density and compressed electrode density8–10. While the theoretical capacity of LiCoO2 is as high as 274 mAh g−1, its practical discharge capacity with an acceptable level of cycle reversibility is only about 173 mAh g−1 (Li1−xCoO2, x = ~0.63; 4.45 V versus Li/Li+). Increasing the charging cut-off voltage to extract more Li+ can further increase the capacity of LiCoO2 (for example, 4.5 V versus Li/Li+ gives a 6.9% increase in capacity (~185 mAh g−1) and 4.6 V versus Li/Li+ gives a 27.2% increase in capacity (~220 mAh g−1)); however, such practice could lead to several detrimental problems, causing rapid decay of cycle efficiency and capacity. More specifically, when the voltage reaches 4.5 V, a harmful phase transformation from the O3 hexagonal phase to the hybridized O1–O3 hexagonal phase (denoted as the

H1–3 phase, where O represents octahedral sites, 3 is the stacking sequence of oxygen layers ABCABC, and 1 represents ABAB) occurs and is accompanied by gliding of the lattice slabs and partial collapse of the O3 lattice structure11. Consequently, the internal strain builds up, leading to crack formation and particle pulverization11,12. Meanwhile, oxygen loss at high voltage further brings irreversible phase transition or even safety concerns. Besides these structural failure modes in the bulk, the surface instability is another critical issue that is amplified at the high state of charge. The high-valence Co/O could trigger undesired interfacial side reactions, involving oxidization of the electrolyte. All of these factors add up to serious performance degradation of LiCoO2 at high voltage, jeopardizing the practical application of the significantly increased capacity13–16. Many strategies have been considered to promote the cycle stability of LiCoO2 at high voltage17–21. Among various approaches, foreign element doping is the most prevailing and has been demonstrated to be promising and effective for the improvement of electrochemical performances of LiCoO222–25. For example, a study compared the cycle performances of doped LiCoO2 at a high charging voltage of 4.5 V with various transition metal ions (LiTM0.05Co0.95O2, where TM = Mn, Fe, Cu or Zn)26, and found that Mn doping enhanced the reversible capacity the most, to ~158 mAh g−1, compared with ~138 mAh g−1 for bare LiCoO2 after 50 cycles in the voltage range of 3.5–4.5 V. It has also been reported that concurrent doping of La and Al can greatly improve the Li diffusivity and structure stability of LiCoO216. With such a doping strategy, LiCoO2 can achieve a high capacity of 190 mAh g−1 over 50 cycles at a high cut-off voltage of 4.5 V. Here, we point out that, while these previous works instinctively assume that the dopants are well incorporated into the parent lattice, theoretical calculations have predicted limited solubility of foreign atoms in LiCoO2 in some cases27. Such inconsistencies

Beijing Advanced Innovation Center for Materials Genome Engineering, Institute of Physics, Chinese Academy of Sciences, Beijing, China. 2Center of Materials Science and Optoelectronics Engineering, University of Chinese Academy of Sciences, Beijing, China. 3Advanced Light Source, Lawrence Berkeley National Laboratory, Berkeley, CA, USA. 4Laboratory of Computational Materials Physics, Department of Physics, Jiangxi Normal University, Jiangxi, China. 5Brookhaven National Laboratory, Upton, NY, USA. 6College of Materials Science and Engineering, Hunan University, Changsha, China. 7 Stanford Synchrotron Radiation Lightsource, SLAC National Accelerator Laboratory, Menlo Park, CA, USA. 8Beijing WeLion New Energy Technology, Beijing, China. 9These authors contributed equally: Jie-Nan Zhang, Qinghao Li. *e-mail: xyu@iphy.ac.cn; liuyijin@slac.stanford.edu; hli@iphy.ac.cn 1

Nature Energy | www.nature.com/natureenergy

Page 4
Articles necessitate in-depth investigations of the fundamental roles of various dopants in improving battery performances. Compared with the literature reports based on laboratory-scale experiments, it is worth noting that the doping concentration is generally two to three orders of magnitude lower for industrial production. Therefore, for LiCoO2 with low-concentration doping at a level of industrial relevance, empirical accumulation is of vital significance and the corresponding fundamental research is urgently needed. Moreover, co-doping with multiple elements is commonly executed in practice. The desired synergistic effect among multiple dopants needs further exploration, but the characterizations of multiple doping elements at low concentrations are daunting and challenging. In this work, we show that trace amounts of Ti–Mg–Al co-doping (~0.1 wt% for each dopant) can greatly improve the cycle and rate performances of LiCoO2 at a high charging cut-off voltage of 4.6 V. The fundamental roles of each individual dopant in promoting the electrochemical performances are systematically studied by combining various characterization techniques, including synchrotron X-ray spectroscopy and X-ray imaging. We find that Al and Mg atoms are successfully incorporated into the LiCoO2 lattice and can effectively suppress the detrimental phase transition at high charging voltages (above 4.5 V). However, even at trace amounts, Ti segregates at the grain boundaries and on the particle surface, facilitating fast lithium diffusion and alleviating internal strain within the assembled LiCoO2 particle. Moreover, the Ti-rich surface can stabilize the oxygen redox and inhibit the undesired electrode–electrolyte interfacial reactions. These experimental findings are further explained by first-principles calculations, showing that the extraordinary battery performance of Ti–Mg–Al co-doped LiCoO2 can be attributed to both microstructure changes and electronic structure reconfiguration induced by co-doping with trace amounts of Ti, Mg and Al.

Characterizations of bare LCO and TMA-LCO

Undoped LiCoO2 (bare LCO), Ti, Mg or Al single-element-doped LiCoO2, and Ti–Mg–Al co-doped LiCoO2 (TMA-LCO) were prepared using a solid-state reaction method. The inductively coupled plasma emission spectroscopy results in Supplementary Table 1 indicate that the actual chemical compositions of these as-synthesized materials agree well with the intended compositions. Diverse characterizations of the synthesized materials were performed, and the results are summarized in Supplementary Tables 2–4 and Supplementary Figs. 2–4. It is evident that foreign-atom doping has a significant influence on various aspects of the physical properties of LiCoO2, such as structural parameters, particle size, morphology and conductivity. The doping elements—especially Ti—can introduce lattice strain and slightly reduce the particle size of LiCoO2. Moreover, Mg doping causes an increase in electronic conductivity, whereas Al doping has minimal impact on these physical parameters. Here, we focus on TMA-LCO, which shows the best electrochemical performances. The Rietveld refinements of X-ray diffraction patterns of bare LCO and TMA-LCO indicate a pure R-3m layered structure with negligible differences in lattice parameters (Supplementary Fig. 2 and Supplementary Table 4). As shown in Fig. 1a,b, the primary particle size of TMA-LCO (that is, the diameter at which 50% of a sample’s mass comprises smaller particles (D50): ~15 μm) is slightly smaller than that of bare LCO (D50: ~16 μm). Further elemental mappings of the local region over a TMA-LCO particle show an overall homogeneous distribution of the foreign elements Ti, Mg and Al (Fig. 1d), except for the Ti-rich edge region. In view of the resolution limit of elemental mapping, energy-dispersive X-ray spectroscopy (EDS) and electron energy loss spectroscopy (EELS) measurements were carried out, revealing the slight differences in elemental concentration between the centre and edge areas of the TMA-LCO particle. As highlighted in Fig. 1e,f, both EDS and EELS results show that Ti has a higher

Nature Energy elemental concentration at the surface than in the interior of the particle, but there is no evident difference for Mg and Al. To further confirm this phenomenon, elemental distribution near the particle edge in a finer area was analysed. The high-angle annular dark-field image and elemental mappings near the particle edge of the crosssectional transmission electron microscopy (TEM) sample are shown in Supplementary Fig. 5, which shows Ti aggregation at the particle surface. X-ray photoelectron spectroscopy (XPS) etching results further confirm the heterogeneity of the spatial distribution of Ti within the particles (Supplementary Fig. 6).

Electrochemical performances

The electrochemical performances of bare LCO and TMA-LCO were evaluated in both half cells and full cells, and the results are displayed in Fig. 2a–e and Supplementary Figs. 7 and 8 (initial charge–discharge curves and cycle versus rate performances, respectively). It is apparent that TMA-LCO presents improved cycle stability in half cells compared with bare LCO, in particular at the high-charging cut-off voltage of 4.6 V. A high reversible discharge capacity of 174 mAh g−1, with capacity retention of 86% (compared with the second cycle), is achieved in TMA-LCO after 100 cycles at a current rate of 0.5 C (1 C = 274 mA g−1; note that all cells were cycled at 0.1 C for the formation process at the first cycle). The Coulombic efficiency was also recorded during electrochemical cycling. The TMA-LCO cell shows slightly higher Coulombic efficiency (93.7%) than the bare LCO cell (90.2%) at 4.6 V charging for the first cycle, quickly increases to 99% after three cycles and remains stable for the subsequent cycles (Supplementary Fig. 9). The charge–discharge profiles at selected cycle numbers are presented in Fig. 2b,c. It can be seen that bare LCO has significantly degraded voltage profiles after 50 cycles, indicating the more severe structural degradation in bare LCO than TMA-LCO. The cycle and rate performances of single-element-doped LiCoO2 were also evaluated, and the results are shown in Supplementary Fig. 8. They all show better cycle and rate performances than bare LCO, but inferior performances to TMA-LCO. For potential practical applications, full pouch cells (~2.8 Ah) with bare LCO or TMA-LCO cathodes and commercial graphite anodes were assembled and cycled at room temperature in the voltage range of 3.0–4.55 V (equivalent to 4.6 V versus Li/Li+). As shown in Fig. 2d, the capacity of bare LCO fades quickly to 51.3 mAh g−1 after 70 cycles. In contrast, the TMA-LCO cell shows much improved capacity retention with a capacity of 178.2 mAh g−1 after 70 cycles, and a much more stable Coulombic efficiency than that of bare LCO (Supplementary Fig. 10). The discharge voltage remains almost unchanged at around 3.90 V for TMA-LCO, while it gradually drops to 3.51 V for bare LCO. The seriously degraded cycle performance of the bare LCO full cell can be attributed to the irreversible structural transformation and unwanted side reactions, which can be further proved by the obvious gas generation in the cycled pouch cell, as shown in the inset of Fig. 2e. Overall, TMALCO shows greatly improved electrochemical performances in both the half cell and the full cell at a high charging cut-off voltage of 4.6 V (versus Li/Li+) compared with bare LCO (a comparison of the performances with reports in the literature for high-voltage LiCoO2 is provided in Supplementary Tables 5 and 6).

Structural evolution during first charge–discharge process

As the cycle stability of LiCoO2 is strongly associated with its structural evolution, in situ X-ray diffraction (XRD) experiments were performed to study the phase transition behaviour. Although pristine bare LCO and TMA-LCO share a similar crystal structure, distinct differences in structural evolution over the first charge–discharge process can be observed, as shown in Fig. 3a,b. The (003) and (107) diffraction peaks were selected for demonstration. A relatively small (003) peak shift is observed in TMA-LCO at a high voltage of Nature Energy | www.nature.com/natureenergy

Page 5
Articles

Nature Energy e

c

Edge

Edge

Mg

Centre

Al

Intensity (a.u.)

a

Cl

Si

Ti

Centre 0

1

2

f

b

3

4

5

6

Energy (keV) Edge

O K edge

Ti L edge Intensity (a.u.)

Centre

400

Co L edge

500

600

700

800

Energy loss (eV)

d

O

Co

Ti

Mg

Al

Fig. 1 | Morphology and elemental distribution in bare LCO and TMA-LCO. a,b, Scanning electron microscopy (SEM) images of bare LCO (a) and TMALCO (b). Scale bars: 20 µm. c, Cross-sectional TEM image of TMA-LCO. Scale bar: 2 µm. d, High-angle annular dark-field scanning TEM image and EDS elemental mappings of O, Co, Ti, Mg and Al (scale bar: 100 nm) in the selected region indicated by the yellow rectangle in c, showing an overall homogeneous distribution of the doping elements Ti, Mg and Al, except for the Ti-rich edge region (see the enlarged images and integrated intensity profiles in Supplementary Fig. 5). e,f, EDS (e) and EELS spectra (f), collected separately from the edge (surface) and centre (interior) regions of TMA-LCO, as indicated by the white arrows in c. The green dashed rectangle highlights the signal of Ti, revealing the slightly increased concentration of Ti in the edge region compared with the centre region in the TMA-LCO particle.

4.6 V, in contrast with the dramatic (003) peak shift in bare LCO. This could be attributed to the suppressed O3 to H1–3 phase transition, which is accompanied by the oxygen stacking sequence change (Fig. 3d)28,29. Such mitigation of structural changes is also shown in the (107) peak shift, as highlighted by the vertical dotted lines in Fig. 3a,b. The (107) peak splitting at 4.1 V occurs in both bare LCO and TMA-LCO, and can be attributed to an order–disorder transition30,31. Considering the superior battery performance of TMALCO, the conversion between the hexagonal and monoclinic phases at around 4.1 V may not be the main cause of performance degradation. The phase transition behaviour also manifests itself in the charge–discharge voltage profiles and cyclic voltammetry curves of bare LCO and TMA-LCO, which are shown in Fig. 3c. The persistence of the anodic and cathodic peaks due to the order–disorder transition and the difference between bare LCO and TMA-LCO at a high voltage of 4.6 V are consistent with the in situ XRD results.

3D elemental distributions in the TMA-LCO particle

Considering the indication of a non-uniform dopant distribution from the EDS and EELS results, it is necessary to determine the actual spatial distribution of the key elements in the LiCoO2 particles. X-ray fluorescence mapping, which is capable of detecting the spatial elemental distribution and concentration with high sensitivity, was utilized to probe the 3D elemental distribution within an arbitrarily selected TMA-LCO particle. Because Mg was outside of the working energy window, only Al, Co and Ti signals were collected, and the 3D renderings of their distributions are displayed Nature Energy | www.nature.com/natureenergy

in Fig. 4a–c. Figure 4d–f shows the elemental distributions over a virtual x–z slice through the centre of the particle. The absolute concentrations of these elements are very different, as indicated by the coloured scale bar in the corresponding insets. It is evident from Fig. 4a,d that Al is homogeneously distributed throughout the entire particle, with a minor degree of concentration variation. In contrast, the Ti distribution presented in Fig. 4c,f shows a large degree of segregation. The Ti-rich phase forms a complex interconnected network (as highlighted by the dashed lines in Fig. 4f), dividing the LiCoO2 particle into several subdomains. For further evaluation of the subdomain separation effect, we first calculated the Ti-to-Co ratio, voxel by voxel, throughout the entire 3D volume. Areas with a Ti-to-Co ratio equal to or below the nominal value are segmented as active subdomains. As shown in Fig. 4g, 50 subdomains were identified and visualized. Note that different colours are used to distinguish adjacent subdomains for visualization. However, colours are reused for subdomains that are far apart, due to the large number of subdomains identified. Further quantification of these subdomains suggests that they have a wide distribution in volume and surface area, as indicated by Fig. 4h,i. Compared with the entire particle as a whole, the subdomains with largely reduced size and significantly increased surface area ensure fast Li+ diffusion in the microsized particles, which could be one major factor responsible for the improved rate performance of TMA-LCO. In addition, the subdomains separated by the Ti-rich phase can effectively reduce the lattice breathing induced by Li intercalation, and are more robust against lattice strain and particle fracture, thereby possibly

Page 6
Articles d

250

Capacity (mAh g–1)

Capacity (mAh g–1)

a

Nature Energy

200 150 100 50 0 0

TMA-LCO 4.6 V

TMA-LCO 4.3 V

Bare LCO 4.6 V

Bare LCO 4.3 V

20

40

60

80

250 200 150 100

TMA-LCO full cell

50

Bare LCO full cell

0

100

0

10

20

30

Cycle number 4.8

100th

50th

10th

5th

e

1st

4.0

70

4.2

1,200

3.5

1,000

0

40

80

–1

1st

120

160

200

240

–1

Capacity (mAh g ) 4.8 4.4

800 Wh kg

2.8

800

–1

700 Wh kg

600

2.1 Bare LCO

TMA-LCO

400

1.4

Energy density (Wh kg–1)

100th

2.8

Voltage (V)

60

3.6 3.2

c

50

4.4

Working voltage (V)

Voltage (V)

b

40

Cycle number

4.0 TMA-LCO full cell

0.7

3.6 100th

3.2

200

Bare LCO full cell

1st

2.8

0

0 0

40

80

120

160

200

240

Capacity (mAh g–1)

Cycle number

Fig. 2 | Electrochemical characterization of bare LCO and TMA-LCO. a, Comparison of cycle performances of LiCoO2|Li half cells with bare LCO versus TMA-LCO. b,c, Charge–discharge curves of bare LCO (b) and TMA-LCO (c) half cells for the 1st, 5th, 10th, 50th and 100th cycles. The charge and discharge tests were conducted at 0.1 C for the first cycle and 0.5 C for the subsequent cycles. d, Cycle performances of LiCoO2|graphite full cells with bare LCO versus TMA-LCO. A constant current and constant voltage mode was used for the full-cell tests. For the charge process, the cells were charged at 0.33 C to 4.55 V and then the voltage was held until the current dropped to 0.1 C. The discharge current was 0.33 C. e, Discharge voltage of the full cells and energy density of the cathode materials as a function of cycle number. Inset, pouch cells after the 70th cycle; obvious gas generation can be observed in the bare LCO|graphite pouch cell.

enhancing the long-term cycle stability of TMA-LCO. To ensure the representativeness of the conclusion drawn from the single particle analysis, we conducted 2D elemental mapping over many TMALCO particles using a synchrotron-based microprobe. The correlation evaluation and principle component analysis of the Co and Ti maps further confirm the heterogeneity distribution of Ti from a statistical point of view (Supplementary Fig. 11).

Surface reaction probed by soft X-ray spectroscopy

Soft X-ray spectroscopy (sXAS) measurements were performed to study the surface properties of bare LCO and TMA-LCO32. Considering the strong correlation between oxygen involvement and battery failure at high voltage, the O K edge spectra are the research focus. Note that the strong hybridization between the transition metal 3d and O 2p states makes it challenging to separate the lattice oxygen signal from O K edge X-ray absorption spectroscopy (XAS)33. As a result, resonant inelastic X-ray scattering (RIXS; probing depth: ~150 nm), with extra resolution along the emission energy dimension, was selected as the tool of choice to clarify the role of oxygen34. O K edge RIXS maps for bare LCO and TMA-LCO charged to 4.6 V are shown in Fig. 5a,b, respectively, and the corresponding RIXS maps for pristine materials are shown in Supplementary Fig. 12. On deep delithiation, the most obvious change for bare LCO is the appearance of a well-distinguished isolated feature at an incident energy of 531 eV (Fig. 5a), indicating the oxidization

of O2− to a higher-valence state35. This RIXS feature becomes much weaker in TMA-LCO, indicating less participation of oxygen redox in the outer shell of TMA-LCO particles (in view of the probing depth of ~150 nm) compared with bare LCO, and the improved oxygen stability will also contribute to the enhanced safety behaviours at high voltage (Supplementary Figs. 13 and 14). Moreover, the RIXS spectra show the superior stability of TMA-LCO after 20 cycles compared with bare LCO, as shown in Fig. 5c. The elemental doping probably changes the intrinsic electronic structure, and consequently affects the redox reactions, particularly the oxygen redox chemistry. The route of surface reactions with electrolyte may also be affected due to the different chemical reactivity of surface oxygen between bare LCO and TMA-LCO. Both XPS and sXAS results confirm the distinct cathode/electrolyte interphase (CEI) formed on bare LCO and TMA-LCO. As can be seen from the fitted O 1s XPS spectra in Fig. 5d, lattice oxygen (shaded area) shows a sharper peak that overwhelms signals from the CEI components in TMALCO compared with bare LCO, implying a relatively thinner and more stable CEI layer on TMA-LCO, as is schematically illustrated in Fig. 5e. Such an interpretation is also supported by quantitative analysis of XPS results, as shown in Supplementary Figs. 15 and 16 and Supplementary Table 7. Meanwhile, sXAS data collected in total electron yield (TEY) and total fluorescence yield (TFY) modes can provide further contrast between surface and bulk regions. Surfacesensitive TEY and bulk-sensitive TFY signals of TMA-LCO and Nature Energy | www.nature.com/natureenergy

Page 7
Articles

Nature Energy 400

a

c

1.0

Current (mA)

Capacity (mAh g–1)

Bare LCO H1–3

300

0

200 –0.5 3.5

100

4.0 Voltage (V)

d

0

4.5

C Li

b

B

400

300

C

c

Co Capacity (mAh g–1)

H1–3

TMA-LCO

0.5

B a

O

b

A C

200

A

C

0.16°

C

B A

B

C

A

100

(003)

0 4.5

3.5

Voltage (V)

18

19

20 57

59

B

B

(107)

A

A 61

2θ (°)

O3

4.6 V

H1–3

Fig. 3 | Structural evolution during the initial charge–discharge process. a,b, In situ XRD evolution of bare LCO (a) and TMA-LCO (b) at the (003) and (107) diffraction peaks, with the corresponding charge–discharge curves aligned to the left. A suppressed O3 to H1–3 phase transition with a smaller (107) diffraction peak shift (0.16°) can be observed for TMA-LCO at the 4.6 V charged state. c, Cyclic voltammetry results of bare LCO and TMA-LCO. d, Schematic of the atomic stacking of LixCoO2 in the O3 and H1–3 phases. For pristine LiCoO2, the stacking can be described as being in the O3 phase, with an oxygen layer stacking sequence of ABCABC. On charging to 4.6 V, this sequence changes into ABABCACABCBC and the O3 to H1–3 phase transition occurs.

bare LCO in different cycle states are displayed as solid and dotted lines, respectively, in Supplementary Fig. 17. Note that the TEY spectra do not simply reproduce the TFY spectra, which can be attributed to interfacial reactions between the electrode and electrolyte. The relatively low pre-edge shoulder in TEY indicates the decrease of high valence Co at the particle surface, particularly for TMA-LCO. This phenomenon implies that different types of CEI layer form on TMA-LCO and bare LCO, which is consistent with the O 1s XPS results. The stable interface layer between cathode materials and electrolyte can also suppress the Co dissolution process (Supplementary Figs. 18–20). Therefore, the thinner and more stable CEI layer is expected to contribute to the superior electrochemical performances of TMA-LCO.

Density functional theory and doping mechanisms

As Ti is rich on the surface of TMA-LCO, first principles calculations were conducted to gain a fundamental understanding of the Ti surface doping mechanism in LiCoO2. To verify the experimental observations on Ti distribution, the optimized LiCoO2 (104) slab model was used (Fig. 6a). First, we considered replacing one Co atom from different layers of the slab with a Ti atom, and compared the total ground-state energies of Ti-doped LiCoO2 at different atomic layers, as listed in Supplementary Table 8. The Ti atom prefers to stay at the surface layer, rather than in the inner layers, with a 0.7 eV lower total energy. Then, we replaced two Co atoms at the surface layer with two Ti atoms, and considered the distribution of Ti atoms at the surface region. The different distances between the Nature Energy | www.nature.com/natureenergy

nearest Ti atoms on the (104) surface are shown in Supplementary Fig. 21, and the total energies are listed in Supplementary Table 9. The results indicate the preference of Ti occupancy at the surface region. The incorporation of Ti into the LiCoO2 lattice alters the electronic structure as well. Figure 6b compares the 2p states of the O atoms at the LiCoO2 (104) surface. Unoccupied O 2p states can be observed for the surface O atoms for both Ti-doped and undoped LiCoO2 in the delithiated Li0.29CoO2 state. However, the unoccupied states above the Fermi level are significantly suppressed after Ti doping, indicating suppressed charge deficiency in the surface layer. Figure 6c displays the relaxed structure of delithiated Li0.29CoO2, together with the charge density of the surface O atoms compared with lithiated LiCoO2. The charge density contour clearly shows a substantial charge deficiency for the O atoms in the surface layer. The O atoms near the Ti atoms lose less charge compared with those far from the Ti atoms. Figure 6d shows the optimized atomic structure of Ti-doped Li0.29CoO2, where Ti atoms tend to stay in the surface layer. Charge analysis shows that the surface O atoms around Ti atoms hold more charge (are less oxidized), implying that Ti doping helps to resist the charge deficiency of the O atoms on delithiation. This agrees well with the aforementioned RIXS results.

Conclusions

In summary, by virtue of Ti–Mg–Al co-doping, the physical properties of LiCoO2, including the bulk crystal structure, electronic structure, particle shape and microstructure, are effectively

Page 8
Articles

Nature Energy

a

c

b

z

x

d

e

y

g

f

z

x

1

0

2,700

0

i

h 10

Sub domains

15

12%

Whole particle

1%

9% Number of domains

8 Surface area (µm2)

30

0

6 4

100

2

50

10

8%

2%

7% 3%

5%

5

0

0

0

5

0.8

1.0

10 0

0

0.2

0.4

0.6

1.2

Volume (µm3)

0

0.2

0.4

0.6

0.8

1.0

Volume (µm3)

Fig. 4 | 3D X-ray tomography reconstruction and element distribution in TMA-LCO. a–c, 3D spatial distributions of Al (a), Co (b) and Ti (c), probed by fluorescence-yield scanning transmission X-ray microscopy. Scale bar: 1 µm. d–f, Elemental distributions of Al (d), Co (e) and Ti (f) over the virtual x–z slice through the centre of the particle. The green, blue and orange scale bars show counts. g, Identified and visualized subdomain formation. Note that different colours are used to distinguish between adjacent subdomains. h, Quantification of the volume and surface area of the subdomains and the entire particle as a whole (inset). The grey shadow is the linear trend extracted from the data for the subdomains. i, Volume distribution of all of the subdomains. Inset: volume fraction of each individual subdomain, highlighting the existence of a few large subdomains, which make up nearly 50% of the total volume, and a large number of small domains.

modified. Each doping element plays a different role in modifying the material properties from different aspects. More specifically, Mg and Al atoms have been successfully doped into the LiCoO2 lattice, altering the phase transition behaviour in the (de)lithiation process. Mg doping can also increase the electronic conductivity of the material. In contrast, even trace amounts of Ti cannot be completely incorporated into the LiCoO2 lattice. The segregation of Ti at the grain boundaries and on the surface, on the one hand, modifies the microstructure of the sample particle that is favourable for overall lithium diffusion and uniform internal strain distribution, and on the other hand, inhibits the oxygen activity and stabilizes the surface at high charging voltages. All of these effects synergistically add up to the remarkably improved electrochemical performances.

It can be inferred from this work that the rational design of electrode materials relies on comprehensive modifications from various aspects. Multiscale and multifaceted characterizations are the key to gaining insights into the roles of the modification elements, as well as the fundamental principles of the modification approaches. Moreover, as verified in this specific case, the low solubility of Ti and, thus, the segregation at the particle surface and grain boundaries, plays a vital role in electrochemical performance enhancement. The specific behaviour of Ti, which is beyond the conventional doping scenario, implies the necessity to revisit elements with a nonoptimum solubility as dopants for material design and optimization. This would have profound implications for the design of electrode materials, well beyond the present case of high-voltage LiCoO2 cathodes for LIBs. Finally, it should be pointed out that, from the Nature Energy | www.nature.com/natureenergy

Page 9
Articles

Nature Energy d

c

545

Bare LCO

540

2O2–/O2n –

2O2–/O2n –

ak

tic

pe

Pristine

as

El

530

1st 4.6 V

TMA-LCO C─O

20th 4.6 V 525 515

520

525

530

535

Emitted photon energy (eV) 545

Incident photon energy (eV)

TMA-LCO

540

536

2O2–/O2n – tic

k ea

as

El

e

1st 4.6 V

p

534

532

530

528

526

Binding energy (eV)

Pristine 535

O 1s

20th 3.0 V

Elastic peak

b

LiCoO2

535

O─H

Incident photon energy (eV)

Bare LCO

C═O

a

Surface modification

20th 4.6 V

530 20th 3.0 V

Bare LCO electrode

CEI

TMA-LCO electrode

525 515

Emitted photon energy (eV)

Emission energy (eV)

Fig. 5 | Revealing the surface chemistry with soft X-ray spectroscopy. a,b, O K edge RIXS maps collected on 4.6 V charged bare LCO (a) and TMA-LCO (b). With a low X-ray irradiation energy of ~529 eV, O 1s electrons are excited into unoccupied Co 3d–O 2p hybridization states, whereas irradiation with high-energy X-rays (~540 eV) excites O 1s electrons into Co 4sp–O 2p hybridization states. The horizontal dashed lines indicate the excitation energy at which the RIXS spectra in c were collected (around 531 eV). c, RIXS spectra collected on bare LCO (top) and TMA-LCO (bottom) in pristine, 4.6 V charged states, and the 3.0 V discharged state after the 20th cycle with an X-ray excitation energy of 531 eV. The electrodes were prepared from cells cycled at a current rate of 0.1 C. d, O 1s XPS spectra of bare LCO (top) and TMA-LCO (bottom) electrodes after the 10th cycle at the 3.0 V discharged state. e, Schematic of the differences in CEI between bare LCO and TMA-LCO.

perspective of practical applications, the performances of LiCoO2 at 4.6 V are still far from satisfactory. The development of highenergy-density LIBs with high-voltage LiCoO2 requires comprehensive consideration of the cathode, anode, electrolyte and other key components, which calls for more research efforts and engineering considerations. Nonetheless, this work unfolds the promising future of dragging LiCoO2 to even higher voltage and approaching the theoretical capacity limit for practical applications.

Methods

Material synthesis. The LiCoO2 materials were prepared by a solid-state reaction method using Li2CO3 (99%), Co3O4 (99.7%), Al2O3 (99.9%), MgO (99%) and TiO2 (99.9%) as precursors. All of the raw materials are industrial materials of battery grade. An excess of 5 wt% Li2CO3 was used to compensate for the lithium loss during high-temperature synthesis. The starting materials were ground in an Agate mortar and the mixed powders were sintered at 1,000 °C for 10 h in an Alumina crucible to form the intermediate products. Then, the intermediate products were ground again in an Agate mortar and sintered for a second time at 900 °C for 10 h to obtain the final products. XRD and SEM characterization. The XRD measurements were conducted using a Bruker D8 ADVANCE diffractometer with Cu Kα radiation (λ = 1.5405 Å) in the scan range (2θ) of 10–80°. For the in situ XRD experiments, a specially designed Swagelok cell equipped with an X-ray-transparent aluminium window was used for the in situ measurements. The in situ XRD patterns were collected with an interval of 40 min for each 2θ scan from 10–60° on charging and discharging at a current Nature Energy | www.nature.com/natureenergy

rate of 0.1 C (1 C = 274 mA g−1). The morphologies of the samples were investigated by SEM (Hitachi S-4800). XPS characterization. The XPS measurements were recorded with a spectrometer with Mg/Al Kα radiation (ESCALAB 250 Xi; Thermo Fisher Scientific). All binding energies were calibrated using the C 1s peak of the Super P at 284.4 eV as an internal standard. To prevent air exposure, all samples were transferred using a transfer box provided by Thermo Fisher Scientific. TEM characterization. The TEM/scanning TEM images, EDS and EELS measurements were performed using a JEOL ARM200F microscope operating at 200 kV, which was equipped with a probe-forming aberration corrector and Gatan image filter (GIF Quantum 965). Half-cell assembly. The LiCoO2/Li half-cell tests were conducted using coin cells (CR2032), assembled in an argon-filled glove box. The working electrodes were prepared by coating the slurry mixture of active material (80 wt%), Super P (10 wt%) and polyvinylidene fluoride (10 wt%) on an aluminium current collector, followed by drying at 120 °C in a vacuum for 10 h. The loading of active material was controlled to between 3.0 and 4.0 mg cm−2. The electrolyte was a solution of 1 M LiPF6 in ethylene and dimethyl carbonate (1:1 in volume). Lithium foil was used as the counter electrode, and Al2O3-coated polyethylene film was used as the separator. Full-cell assembly. The LiCoO2/graphite full-cell tests were conducted using stacked pouch cells assembled in a dry room. The cathode electrodes were prepared by coating the mixture slurry of active material (95 wt%), carbon black

Page 10
Articles

Nature Energy

a

c

c

c

0.29

0.25

0.26

0.30

0.25

0.27

0.12

0.14

0.24

0.17

0.14

0.25

a

a b

b

b

d

PDOS (state/eV)

1

0

LiCoO2 –1

EF

Li0.29CoO2 Ti-doped Li0.29CoO2 –4

–2

0

Energy (eV)
