Repository: m-rui001/pdfonly-stem

# PDF-only STEM 论文语料与处理流水线

本仓库保存一份截至 2026-09-25 的论文全文处理产物，并保留元数据采集、来源探测、PDF 下载和导出脚本。文件夹名使用 SHA-1 内容标识；`out/catalog.csv` 将每个标识映射到 DOI、OpenAlex ID、年份和已有的 HTML、OCR HTML、Markdown 文件。

## 仓库内容

- `scripts/`：OpenAlex 元数据采集、结构化来源探测、URL 补源、PDF 下载和 TSV 导出脚本。
- `out/html/<sha1>/index.html`：正文可提取文本的 HTML。
- `out/html_ocr/<sha1>/index.html`：OCR 流程处理后的 HTML。
- `out/md/<sha1>.md`：按论文脉络撰写的中文 Markdown 总结。
- `out/reviews/<sha1>.review.json`：总结审核记录；其中源 HTML 路径已转为仓库相对路径。
- `out/catalog.csv`：安全筛选后的作品目录，不含本机绝对路径和正文抽样片段。

本快照包括 **949** 个普通 HTML、**265** 个 OCR HTML、**914** 个 Markdown，总计 **914** 份对应审核记录。原始 PDF、EPUB、OCR 原始 JSON、SQLite 下载状态库、临时文件、日志、API 密钥和本机环境配置不在仓库中。原始 OCR JSON 仍保留在本机的 `out/ocr_raw_zai/`。

File: out/html/0feb8b5227e47d0bb3b273ead305e81cd622d938/index.html (part 1 of 2)
Tuning the interlayer spacing of graphene laminate films for efficient pore utilization towards compact capacitive energy storage
Tuning the interlayer spacing of graphene laminate films for efficient pore utilization towards compact capacitive energy storage
2020 · https://doi.org/10.1038/s41560-020-0560-6 · Open original PDF for figures and page layout
Page 1
Articles https://doi.org/10.1038/s41560-020-0560-6 1Department of Chemistry, University College London, London, UK. 2Shenyang National Laboratory for Materials Science, Institute of Metal Research, Chinese Academy of Sciences, Shenyang, China. 3Department of Chemical Engineering, University College London, London, UK. 4College of Physics, Sichuan University, Chengdu, China. 5School of Materials Science and Engineering, University of Science and Technology of China, Shenyang, China. 6Department of Physics & Astronomy, University College London, London, UK. 7Department of Chemistry, The University of Hong Kong, Hong Kong, China. 8Department of Mechanical Engineering, The University of Hong Kong, Hong Kong, China. 9HKU Zhejiang Institute of Research and Innovation, The University of Hong Kong, Hangzhou, China. *e-mail: zxguo@hku.hk; i.p.parkin@ucl.ac.uk; fli@imr.ac.cn F or the electrochemical energy storage (EES) systems of portable electronics and electric vehicles, the volumetric performance is often a more pertinent figure-of-merit than traditionally used gravimetric performance to assess real-world feasibility1,2. Supercapacitors are very promising EES devices for mobile power supplies, since they can deliver high power density, long cycling life and safe operation3,4. However, their practical applications are limited by their relatively poor energy density, usually 5‒8 Wh l−1 in commercialized systems, which is far less than that of batteries (for example, lead–acid batteries typically have an energy density of 50‒90 Wh l−1)5–7. The volumetric energy density (Evol) of a supercapacitor electrode is related to its volumetric capacitance (Cvol) and operating voltage window (U), described as:4,6 Evol ¼ Cvol ´ U2=2 ð1Þ Accordingly, Evol can be increased largely by broadening U, which depends substantially on the choice of electrolyte7,8. For this reason, organic electrolytes and ionic liquids that permit a wide voltage window (≥3‒4 V) are preferred for fabricating high-performance EES devices8. On the electrode side, to achieve the highest Cvol, both gravimetric capacitance (Cwt) and bulk density (ρ) should be simultaneously maximized, due to:6,9 Cvol ¼ Cwt ´ ρ ð2Þ However, there is typically a trade-off relationship between Cwt and ρ. On the one hand, increasing ρ generally reduces porosity and specific surface area (SSA), which are both associated with ion adsorption, and without which Cwt drops drastically2,7,10. On the other hand, a highly porous material with large SSA is favourable for Cwt but often has a low ρ with abundant void spaces, which, when flooded by the electrolyte, substantially increases the weight of the entire device without contributing to the capacitance1,4,11. A representative example is the commercially used activated carbons. Although these materials demonstrate considerable Cwt (≥200 F g−1), their relatively low ρ (generally ≤0.5 g cm−3) leads to a far from satisfactory Cvol below 100 F cm−3 (refs. 3,5). It is clear that enhancing Cvol requires materials with structures that balance the density and porosity, rather than merely being highly porous2,9. Recently, several strategies for pore engineering have been carried out on graphenebased electrodes to boost Cvol 2,6,7,9,10. For instance, a holey graphene framework was developed through H2O2 etching, which facilitated the transport and accessibility of ions in a highly compact form7. In another study, a series of graphene monoliths were formed by capillary densification and ZnCl2-assisted annealing, achieving an optimal Cvol of 150 F cm−3 (ref. 2). Elsewhere, volatile/non-volatile liquids were used as intercalants to prepare graphene hydrogel films with a high Cvol of over 200 F cm−3 (ref. 6). Nevertheless, despite some progress, it is still unclear whether the pores in these systems are storing charge in the most efficient manner, which has become the main obstacle to building better electrodes. The capacitance contribution per SSA (Cssa) is a valuable metric for evaluating the efficiency of pore utilization for charge storage in an electrode material12,13. For example, activated carbons typically exhibit a Cssa of 5‒15 µF cm−2, which is lower than for the aforementioned graphene-based electrodes with 20‒32 µF cm−2 (refs. 5,14). Interestingly, a recent study measured a breaking of local Tuning the interlayer spacing of graphene laminate films for efficient pore utilization towards compact capacitive energy storage Zhuangnan Li 1,2, Srinivas Gadipelli 3,4, Hucheng Li2,5, Christopher A. Howard 6, Dan J. L. Brett3, Paul R. Shearing3, Zhengxiao Guo 1,7,8,9*, Ivan P. Parkin 1* and Feng Li 2,5* Supercapacitors have shown extraordinary promise for miniaturized electronics and electric vehicles, but are usually limited by electrodes with rather low volumetric performance, which is largely due to the inefficient utilization of pores in charge storage. Herein, we design a freestanding graphene laminate film electrode with highly efficient pore utilization for compact capacitive energy storage. The interlayer spacing of this film can be precisely adjusted, which enables a tunable porosity. By systematically tailoring the pore size for the electrolyte ions, pores are utilized optimally and thereby the volumetric capacitance is maximized. Consequently, the fabricated supercapacitor delivers a stack volumetric energy density of 88.1 Wh l−1 in an ionic liquid electrolyte, representing a critical breakthrough for optimizing the porosity towards compact energy storage. Moreover, the optimized film electrode is assembled into an ionogel-based, all-solid-state, flexible smart device with multiple optional outputs and superior stability, demonstrating enormous potential as a portable power supply in practical applications. There are amendments to this paper Nature Energy | VOL 5 | February 2020 | 160–168 | www.nature.com/natureenergy 160

Page 2
Articles Nature Energy Coulombic ordering when ions are subjected to monolayer con- finement15. In such a scenario, one can expect that the pores can be more efficiently utilized for charge storage if they can reduce the Coulombic ordering arrangement. Therefore, minimizing the surplus spaces, whilst adapting the pore sizes to that of the electrolyte ions, is a promising strategy to maximize Cssa and thus optimize Cvol. However, this strategy requires an electrode material whose pore structure can be precisely controlled. Furthermore, at the scale of a practical EES device, the volume fraction (ƒe) of the electrode materials in the whole cell configuration (including both electrodes, current collectors and separator) should also be considered1,2,6. A freestanding electrode without binder or conductive additives is more appropriate for maximizing ƒe and thereby the Evol of the entire device stack (Evol–stack), since:2 Evol stack ¼ Evol ´ fe=4 ð3Þ Together, considerations from both the intrinsic features (equations (1) and (2)) and the device perspectives (equations (1) and (3)) provide guidelines for achieving outstanding compact energy storage. Nonetheless, it remains a critical challenge to design an electrode material that is simultaneously freestanding, dense yet porous and applicable to high-voltage electrolytes, while at the same time utilizing its pores efficiently for storing charges. In this work, we report the design of freestanding graphene laminate films with pores that can be finely tuned by changing the ratio of two precursors, enabling efficient capacitive energy storage. By precisely adapting the pore size to the electrolyte ions, the trade-off between density and porosity is optimized, which allows the film to reach a remarkably high Cssa of 47 µF cm−2. This assembled symmetric supercapacitor can deliver an Evol–stack of 88.1 Wh l−1 in an ionic liquid electrolyte, which is superior to peer state-of-the-art carbonbased supercapacitors and even approaches that of lead–acid batteries6,7. Moreover, we fabricate an all-solid-state flexible smart device with an ionogel electrolyte, achieving multiple optional outputs (controllable increase of voltage window or capacitance) and thus demonstrating the great promise of this supercapacitor as the power supply for portable electronics. Preparation and structural characterization A series of freestanding films was prepared through the vacuum filtration of a graphene oxide (GO) aqueous dispersion containing a controlled amount of exfoliated graphene (EG) (Fig. 1a and Methods). The vacuum-assisted assembly and electrostatic attraction between the sheets facilitated stacking of the GO and EG in a laminated fashion, yielding EG-mediated GO (EGM-GO) films with considerable mechanical flexibility (Fig. 1b and Supplementary Fig. 1). X-ray diffraction patterns of the resultant films revealed information on their average interlayer spacing (Fig. 1c). An intense peak at 12.1° was detected for the pure GO film, corresponding to a d-spacing of 0.73 nm. With an increasing EG content, this diffraction peak becomes broader and less intense, gradually shifting to GO EG Tunable ratio Vacuum filtration GO film EG film EGM-GO film GO only EG only Mixture a b c d GO film EGM-GO film (25% EG) EGM-GO film (50% EG) EGM-GO film (75% EG) 7 8 9 10 11 12 13 14 1.27 1.11 0.99 0.89 0.81 0.74 0.68 0.64 Intensity (a.u.) 2 Θ (°) Interlayer spacing (nm) Interlayer spacing (nm) 0.70 0.75 0.85 0.90 0.80 GO film (0% EG) EGM-GO film (25% EG) EGM-GO film (50% EG) EGM-GO film (75% EG) Fig. 1 | Preparation of the EGM-GO films with tunable interlayer spacing. a, Schematic diagram illustrating the production of EGM-GO films from an aqueous dispersion with a tunable precursor ratio of GO to EG. b, Photographs of a freestanding EGM-GO film after being peeled off from the filter membrane. c,d, X-ray diffraction patterns (c) and the corresponding d-spacing (d) of the as-prepared EGM-GO films, showing that the interlayer distance is controllable with the relative weight content of EG. Error bars denote the standard deviations from at least two measurements for three independent samples. Nature Energy | VOL 5 | February 2020 | 160–168 | www.nature.com/natureenergy 161

Page 3
Articles Nature Energy a lower angle of 9.8° (d-spacing of 0.91 nm). Such an increase in d-spacing indicates that the restacking of the GO sheets was disrupted by the coprecipitated EG. The corresponding d-spacing of the EGM-GO films is summarized in Fig. 1d, showing that the interlayer distance is incrementally tunable from 0.73 to 0.91 nm by varying the relative EG content from 0 to 75 wt% (Supplementary Figs. 2–4 and Supplementary Note 1). A similar effect was previously demonstrated in the GO laminates, albeit made via a different method, for molecular sieving applications16. The as-synthesized films were then subjected to hydroiodic (HI) vapour reduction to enhance their conductivity for use as electrodes. It is worth mentioning that the utilization of HI for reduction is vital, since it can produce a more compact layered architecture on the basis of the nucleophilic substitution reaction mechanism17. In comparison, other reduction methods, such as hydrazine treatment or high-temperature annealing, failed to yield a uniform structure. This is because these methods produce CO2 gas bubbles during the reduction process, leading to superfluous void spaces inside the film (Supplementary Fig. 5). The HI-reduced films exhibited a uniform laminar cross-section as observed in Fig. 2a,b. The reduced GO (rGO) film was flat with sheets densely packed together (Fig. 2a), while in the reduced EGM-GO (EGM-rGO) laminates, the layers were comparatively wrinkled with more interlayer gaps (Fig. 2b). This difference is because the removal of oxygenated functionalities induced restacking of bare rGO sheets through π–π interactions17. In contrast, the presence of EG can potentially act as a scaffold to mitigate rGO sheet aggregation, leaving behind slit pores within the EGM-rGO films. Argon adsorption–desorption measurements confirm that the porosity of the EGM-rGO films can be controlled by varying the relative EG content. For instance, the steep uptake at relative pressures (P/P0) of less than 0.01 in the isotherms indicates that more micropores were created when the proportion of EG increased from 0 to 75 wt% (Fig. 2c). A pure EG film was also prepared for comparison but only showed moderate porosity, inferior to that of EGM-rGO (50% EG). This change stems from the insufficient delamination and dispersion of pure EG in water (without GO acting as a surfactant), which is attributed to the intrinsic hydrophobicity of graphene (Supplementary Fig. 1). All films exhibited a micropore-dominated pore-size distribution (Fig. 2d and Supplementary Fig. 6), demonstrating the effective diminishment of surplus meso- and macropores compared with the precursor (Supplementary Fig. 7). More importantly, for the different films, different sizes of subnanopores were detected across the microporous region (Fig. 2d, inset). For example, prominent pores were ~0.9 nm in width for EGM-rGO (75% EG) but ~0.8 nm for EGM-rGO (50% EG). By changing the fraction of EG, the SSA of the resultant films could be increased from 35 to 612 m2 g−1; whereas the corresponding bulk density decreased from 1.51 to 0.70 g cm−3 a b d c e Volume adsorbed (cm3 g–1 STP) Relative pressure (P/P0) rGO film EGM-rGO film (25% EG) EGM-rGO film (50% EG) EGM-rGO film (75% EG) EG film 0 0.2 0.4 0.6 0.8 1.0 450 300 150 0 rGO film EGM-rGO film (25% EG) EGM-rGO film (50% EG) EGM-rGO film (75% EG) EG film Pore width (nm) 1 2 5 10 20 50 100 rGO film EGM-rGO film (25% EG) EG film EGM-rGO film (50% EG) EGM-rGO film (75% EG) 0.5 0.4 0.3 0.2 0.1 0 dV/dD (cm3 g–1 nm–1) Specific surface area (m2 g–1) 0.6 0.7 0.8 0.9 1 1.1 1.3 1.5 1.7 2 0.5 0.4 0.3 0.2 0.1 0 450 300 150 0 600 1.3 1.1 0.9 0.7 1.5 Density (g cm–3) Fig. 2 | Structural characterization of EGM-rGO films. a,b, Cross-sectional SEM images of rGO film (a) and EGM-rGO (50% EG) film (b). Scale bars, 2 µm. c,d, Ar adsorption–desorption isotherms (STP, standard temperature and pressure) (c) and their corresponding pore-size distribution (d). The inset in d shows a magnified microporous region. e, The specific surface area and bulk density of the films demonstrating a trade-off relationship. Error bars denote the standard deviations of density calculation from three independent samples. Nature Energy | VOL 5 | February 2020 | 160–168 | www.nature.com/natureenergy 162

Page 4
Articles Nature Energy (Supplementary Fig. 8), in good accordance with the increasing order of SSA, revealing a typical trade-off relationship as illustrated in Fig. 2e. These results suggested that our approach has enabled freestanding dense films to be produced with controllable porosity, which can then be directly used as electrodes. Electrochemical characterization of EGM-rGO films To investigate the electrochemical properties, we fabricated a series of symmetric supercapacitors with neat 1-ethyl-3-methylimidazolium tetrafluoroborate (EMIMBF4) ionic liquid as the electrolyte (Supplementary Fig. 9). It is worth mentioning that, although diluting ionic liquids with organic solvents (such as acetonitrile) can lower their viscosity8, the as-obtained solvated ions with larger size (>1.30 nm) would be unsuitable for the EGM-rGO electrode with abundant subnanopores (<1 nm) tailored for bare ions (for example, EMIM+ has a diameter of 0.76 nm) (Supplementary Figs. 10 and 11). The cyclic voltammetry (CV) and galvanostatic charge–discharge (GCD) curves exhibited quasi-rectangular and isosceles triangular shapes, respectively, both indicating nearly ideal capacitive behaviour (Fig. 3a,b). Figure 3c summarizes the Cwt derived from GCD curves, where EGM-rGO (75% EG) shows the highest value amongst all the films (231 F g−1 at 1 A g−1). It is evident that Cwt increases concomitantly with the porosity, that is, with the decreasing density. However, the case is very different for Cvol, when both Cwt and density are simultaneously taken into consideration (equation (2)). As illustrated in Fig. 3d, EGM-rGO (50% EG) yielded the highest Cvol of 203 F cm−3 at 1 A g−1. Furthermore, the EG film also yielded a higher Cvol than EGM-rGO (75% EG) at 1 A g−1, but with the current density reaching 100 A g−1, it retained only 64% of the initial performance while the latter was comparatively stable with more capacitance retention (75%) (Fig. 3d). To provide further understanding of rate capabilities, we performed electrochemical impedance spectroscopy and capacitance differentiation analyses. Nyquist plots present the responses over a frequency range from 100 kHz to 10 mHz (Fig. 3e). In the low-frequency region, the quasi-vertical curves reveal a nearly ideal capacitive behaviour. In the high-frequency region, a shorter 45˚ transition line and smaller diameter semicircle indicate a lower charge transfer resistance and more efficient electrolyte diffusion within the electrodes18. The ion transport became less efficient with a reduction in porosity of the films. This leads directly to decreased rate capabilities (Fig. 3d), as the electrical double layer only forms along the accessible surface of the pores that ions can penetrate into3,19. A representative example is the rGO film (ρ = 1.51 g cm−3), which showed a rather poor rate capability (13% retention at 100 A g−1) due to its overly confined interplanar channels between densely packed layers that are unfavourable for ion diffusion. In addition to ion transport, since the rate capability is also closely associated with the charge storage mechanism, capacitance differentiation was carried out. The current responses in the CV curves were separated into capacitive and diffusion-controlled contributions (Supplementary Fig. 12). The capacitive process has faster kinetics at the electrode–electrolyte interface and also relatively higher stability at larger scan rates/ current densities compared with the diffusion-controlled process20. Thus, a larger proportion of the capacitive process usually enables a better rate capability. Both EGM-rGO (50% EG) and EGM-rGO (75% EG) exhibited a considerable capacitive contribution of over 90% (91% and 93%, respectively) (Fig. 3f), in agreement with their better rate capabilities (70% and 75% retention at 100 A g−1, respectively) amongst all the films. The results suggest that although the dominant pore size (~0.8 nm) of EGM-rGO (50% EG) film is very close to the size of the electrolyte ions (diameter = 0.76 nm for 0 1 2 3 4 Voltage (V) 0 –3 3 6 9 –6 Current density (A g–1) rGO film EGM-rGO film (25% EG) EGM-rGO film (50% EG) EGM-rGO film (75% EG) EG film Voltage (V) 4 3 2 1 0 0 300 600 900 Time (s) Gravimetric capacitance (F g–1) 250 200 150 100 50 0 0 20 40 60 80 100 Current density (A g–1) Current density (A g–1) 0 20 40 60 80 100 0 50 100 150 200 Volumetric capacitance (F cm–3) 0 20 40 60 80 100 120 rGO film EG film EGM-rGO film (50% EG) EGM-rGO film (75% EG) 0 20 40 60 80 100 120 0 EGM-rGO film (25% EG) 20 40 60 80 100 120 Z ' (Ω) –Z '' (Ω) Contribution (%) rGO film EGM-rGO film (25% EG) EGM-rGO film (50% EG) EGM-rGO film (75% EG) EG film Diffusion controlled Capacitive a b c d e f Fig. 3 | Electrochemical characterization of EGM-rGO films-based supercapacitors in EMIMBF4. a, CV curves at a scan rate of 50 mV s−1. b, GCD curves at a current density of 1 A g−1. c,d, Gravimetric (c) and volumetric (d) capacitances versus current densities. e, A comparison of the Nyquist plots. f, Differentiation of capacitance contribution from CV curves at a scan rate of 10 mV s−1. Nature Energy | VOL 5 | February 2020 | 160–168 | www.nature.com/natureenergy 163

Page 5
Articles Nature Energy EMIM+), the ion transport was not hindered and still remained at high diffusion rates. Such a case is consistent with previous studies, which ascribed this performance to capillary-like forces and surface potential contributions under nanoconfinement21. Optimizing the device performance towards compact EES The optimal electrode for compact EES requires its Cvol to be maximized in a wide U electrolyte (equation (1)), where the trade-off relationship between porosity and density needs to be balanced (equation (2)). Figure 4a illustrates this trade-off, showing that Cwt can be enhanced with the increased porosity of the films, but alongside a reduction in the bulk density. Initially upon increasing porosity, the Cwt increases significantly from 73 to 216 F g−1 alongside a density reduction of 38% from 1.51 to 0.94 g cm−3. However, further increasing the porosity merely yields a modest enhancement of Cwt but results in a severe loss of bulk density. For example, a Cwt increment of only 7% from 216 to 231 F g−1 is achieved at the expense of a density drop of 26% from 0.94 to 0.70 g cm−3. Consequently, the Cvol is not monotonically enhanced with the increasing porosity, and reaches a maximum value (203 F cm−3) at a bulk density of 0.94 g cm−3. This optimal Cvol implies the most efficient charge storage behaviour, which is achieved by EGM-rGO (50% EG) having a Cssa of 47 µF cm−2. Such a Cssa represents a one of the highest efficiency for pore utilization in charge storage for carbon materials, including graphene-based structures, activated carbons, carbon nanotubes, templated carbons and carbide-derived carbons (Fig. 4b and Supplementary Note 2)2,7,22–33. The achievement of this remarkable efficiency is ascribed to the abundance of pores in the structure that are optimized with respect to the size of the electrolyte ions. This viewpoint has been further demonstrated by a changing series of electrolytes with different ion sizes (Supplementary Fig. 13 and Supplementary Table 1). Such exceptionally efficient pore utilization thus experimentally supports a recent study where it was suggested that alteration of ion arrangements to a non-Coulombic form can contribute considerably to charge storage (Supplementary Figs. 14–17)15. This optimized charge storage also enabled both the Cvol and Cwt of our EGM-rGO (50% EG) film to simultaneously reach a superior level compared with all carbon-based electrodes tested under comparable conditions (Fig. 4c)2,6,22–44. To maximize the Evol–stack at a device level, it is essential to ascertain an optimal ƒe of the determined electrode material in the entire supercapacitor configuration (equation (3)). Considering that other components (current collectors and separator) of supercapacitors generally remain unchanged, the ƒe can be adjusted by controlling the thickness of the electrodes, or, in other words, the areal mass loading of the material. However, increasing the mass loading is usually accompanied by more sluggish ion diffusion across the thicker electrode, which consequently results in the degradation of both capacitive performance and cycling stability7. Hence, the electrode needs to have superior ion transport capability to minimize the influence of incremental mass loading. In this respect, EGM-rGO (50% EG) film exhibited a slight drop in specific capacitance of only 7% as the mass loading increased from 1 to 15 mg cm−2 (exceeding the 10 mg cm−2 for commercial Gravimetric capacitance (F g–1) Normalized capacitance (µF cm–2) Volumetric capacitance (F cm–3) Density (g cm –3) 50 200 Volumetric capacitance (F cm–3) 1.5 240 200 160 120 80 EGM-rGO film (25% EG) rGO film EG film EGM-rGO film (50% EG) EGM-rGO film (75% EG) 1.2 0.9 0.6 175 150 125 100 40 30 20 10 0 250 200 150 100 50 0 0 1,000 2,000 3,000 Specific surface area (m2 g–1) Gravimetric capacitance (F g–1) 0 50 100 150 200 250 Gravimetric capacitance (F g–1) 220 190 160 130 Volume fraction 0.9 0.7 0.3 0.5 100 101 102 10–1 Energy density (Wh l–1) Capacitance retention (%) 100 80 60 40 20 0 Coulombic efficiency (%) 125 100 75 50 25 0 1 5 10 15 20 100 102 103 104 101 0 5,000 10,000 15,000 20,000 Cycle number Power density (W l–1) Mass loading (mg cm–2) 100% 98% 95% 93% 85% Graphene-based Activated carbons Other carbons This work 300 F g–1 200 F g–1 50 F g–1 100 F g–1 1.5 g cm–3 1.0 g cm–3 0.5 g cm–3 0.25 g cm–3 This work This work Commercial supercapacitors Lead-acid batteries Lithium thin-film battery a d b e f c [6] [44] [43] [35] [30] [2] [41] [34] [29] [22] [39] [40] [25] [23] [33] [27] [42] [26] [24] [28] [32] [31] [37] [36] [38] [6] [44] [22] [47] [46] [40] [48] [42][25][24] [23] [9] [26] [2] [43] [7] [45] [27][41] Fig. 4 | Optimizing the device performance towards compact EES. a, Based on the variation in gravimetric capacitance and bulk density of samples, the volumetric capacitance reaches a maximum for the EGM-rGO (50% EG) film. b, Capacitance contribution per surface area of EGM-rGO (50% EG) film in comparison with other carbon materials, showing the efficiency of pore utilization in charge storage2,7,22–33. Values are collected either from references as such or calculated on the basis of reported capacitance and specific surface area, where the ion-accessible surface area is preferred if applicable. c, Gravimetric and volumetric capacitance comparison of EGM-rGO (50% EG) film with reported electrode materials2,6,22–44. d, Specific capacitance retention with the enhancement of electrode volume fraction (in the whole device) by increasing areal mass loading of the film, which is optimized at 15 mg cm−2. Further increasing mass loading leads to limited enhancement of volume fraction but rapid degradation of specific capacitance. e, Ragone plots of EGM-rGO (50% EG) film-based supercapacitor (15 mg cm−2 per electrode) in comparison with reported values and state-of-the-art energy storage devices (commercial supercapacitors, lead–acid batteries and lithium thin-film batteries)2,5–10,22–27,40–48. Note that all presented energy density and power density values are calculated on the basis of the entire device configuration, rather than the electrode only. f, Cycling stability of the device at a current density of 10 A g−1. Nature Energy | VOL 5 | February 2020 | 160–168 | www.nature.com/natureenergy 164

Page 6
Articles Nature Energy carbon-based supercapacitors)1. Meanwhile, the ƒe improved more than three times from 0.25 to 0.84 (Fig. 4d). Such a high ƒe could be attributed to the freestanding nature of the film, which enabled it to be directly used as the electrode without non-active additives (such as binder or conductive agents). Further increasing mass loading over 15 mg cm−2 was unfavourable for overall performance (Fig. 4d). Therefore, building on the optimized Cvol, U and ƒe, the as-fabricated device delivered a Evol–stack of 88.1 Wh l−1, which is one of the highest among state-of-the-art carbon-based symmetric supercapacitors and more than tenfold higher than commercial Ionogel solid-state electrolyte Freestanding film electrode Flexible package Flexible all-solid-state supercapacitor 0° 60° 120° 180° 0° 120° 180° 60° Current density (A g–1) Voltage (V) Voltage (V) Time (s) 0 3 –6 6 –3 0 1 2 3 5,000 4,000 3,000 2,000 1,000 0 0 20 40 60 80 100 Cycle number Capacitance retention (%) 0 2 4 5 3 6 1 0 200 400 600 800 1,000 Single device A1B1–B2A2 in series A1B1–B2A2 in series A1A2//B1B2 in parallel A1A2//B1B2 in parallel A1 A1 A2 A2 B1 B1 B2 B2 + − + − A1 A2 B1 B2 Package Electrode Electrolyte e f g d c b a Fig. 5 | Fabrication of ASSC with high-voltage ionogel electrolyte. a, Schematic illustration of the device configuration, with photographs of the solid-state ionogel electrolyte (left) and as-assembled flexible ASSC (right). b,c, Photographs of the ASSC under various bending angles (b) and their corresponding CV curves at a scan rate of 50 mV s−1 (c). d, Cycling stability of ASSC at a current density of 10 A g−1. The inset photograph shows dozens of light-emitting diodes powered by ASSC. e, Schematic diagram illustrating the design of a smart ASSC stack, with the photograph of an as-fabricated smart device. f,g, Circuit diagrams of the connection-dependent outputs by smart ASSC stack (f) and their corresponding GCD curves at a current density of 1 mA cm−2 (g). Nature Energy | VOL 5 | February 2020 | 160–168 | www.nature.com/natureenergy 165

Page 7
Articles Nature Energy supercapacitors (5‒8 Wh l−1) (Fig. 4e)2,5–10,22–27,40–48. In addition, this Evol–stack even approaches the value for typical lead–acid batteries (50‒90 Wh l−1), although with two orders of magnitude higher power density6,7, highlighting its great potential for practical EES applications. Moreover, our EGM-rGO-based supercapacitor showed excellent cycling stability, with an initial capacitance retention of 98.6% after 20,000 GCD cycles whilst maintaining a Coulombic efficiency of ~100% during cycling (Fig. 4f). Fabrication of all-solid-state supercapacitor A wide operating voltage window is the prerequisite for high energy and power densities; however, the widely used aqueous hydrogel polymer electrolytes (≤1 V) in most of the previous studies fall far short of this high-voltage requirement8,49. For this reason, we fabricated an EGM-rGO-based all-solid-state supercapacitor (ASSC) using an ionogel electrolyte, EMIMBF4/polyvinylidene fluoride– hexafluoropropylene (PVDF-HFP). Figure 5a schematically illustrates the construction of the ASSC, where the solidified ionogel electrolyte was sandwiched between two symmetric film electrodes and then encapsulated. The as-assembled device (6 cm × 6 cm in dimension) was highly robust and flexible (Fig. 5b). CV curves showed a quasi-rectangular shape and negligible change under various bending angles from 0 to 180˚ (Fig. 5c), indicating an ideal capacitive behaviour and excellent mechanical stability. A single ASSC was capable of powering dozens of light-emitting diodes with the threshold voltage of ~2 V (Fig. 5d, inset). This device also exhibited an outstanding cycling stability, with 97.8% of the initial capacitance retained after 5,000 cycles at a current density of 10 A g−1 (Fig. 5d). Moreover, we developed a smart ASSC stack (Fig. 5e), which can optionally fulfil different output requirements in one device depending on the external connection geometry. For example, by connecting in series or in parallel (Fig. 5f), the smart device achieved a further expanded voltage window (to 6 V from the 3 V for a single ASSC) or boosted capacitance (to 346 mF cm−2 from the value of 174 mF cm−2 for a single ASSC), respectively (Fig. 5g). Altogether, our ASSC demonstrated several remarkable properties when compared with many previously reported solidstate devices. These merits include a wide operating voltage window, multiple optional outputs (connection dependent), superb mechanical flexibility, high durability and safe operation (avoids leakage of electrolytes, due to non-volatility of the ionic liquid), representing a promising candidate to satisfy the urgent demand for miniaturized electronics. Conclusions In summary, our study has demonstrated an approach to maximize the volumetric performance of supercapacitors at a device level by optimizing several important factors (operating voltage, volumetric capacitance and electrode volume fraction). The crucial step is found to be in tailoring the pores of the electrode material for a wide voltage window electrolyte. This is achieved by developing freestanding graphene laminate films with tunable interlayer spacing, which consequently enables the size of slit pores to be precisely adjusted. When pore sizes match the diameter of the electrolyte ions, the film reaches the most efficient pore utilization, and thereby exhibits a well-balanced porosity versus density, leading to an optimized volumetric capacitance. This exceptional efficiency of pore utilization, therefore, experimentally supports the viewpoint that the breaking of ions into a non-Coulombic ordering arrangement in slit pores can contribute considerably to charge storage15. With an optimal areal mass loading ascertained subsequently, the symmetric supercapacitor can deliver a stack volumetric energy density of 88.1 Wh l−1. The achievement of such compact energy storage represents a substantial step towards the practical applications for supercapacitors. Furthermore, based on this film, the fabricated, flexible, solid-state smart device with an ionogel electrolyte realizes controllable outputs and excellent durability, suggesting great opportunities for portable power supply in miniaturized electronics and electric vehicles. Methods Preparation of EGM-rGO films. Two precursors, GO and EG, were synthesized by an improved Hummers’ method and thermal-shock exfoliation, respectively, as described in previous work44,50. Briefly, to synthesize GO, graphite powder (1 g) was added to the 9:1 mixture of concentrated H2SO4 and H3PO4 (22.5 ml:2.5 ml) under vigorous stirring at 0 °C. Next, KMnO4 (6 g) was slowly added to the mixture under persistent stirring at a temperature below 5 °C. The mixture was further cooled to 0 °C and stirring was maintained overnight. The mixture was then slowly heated to 50 °C in an oil bath and left for a day, resulting in a brown paste. Deionized water (120 ml) was slowly added to the paste and stirred for 1 h. Subsequently, H2O2 (35%, 9 ml) was added to the solution drop by drop to reduce the unreacted excess KMnO4, and during this process the colour of the solution changed to bright yellow. The solution was stirred for another 1 h and left to settle. Then, the product was washed using dilute HCl (3.5%, 750 ml) to remove the remaining salts, followed by washing with deionized water until neutral. Finally, the GO powder was obtained by freeze-drying. EG was prepared by inserting a glass tube containing GO powder into a preheated furnace at 400 °C. The thermal shock occurred in less than 2 min after tube insertion. During this process, the bright yellow powder turned to black and became fluffy. Then, the tube was kept in the furnace for another 2 min to ensure completion of the exfoliation process. Finally, EG was collected after the tube had cooled down naturally. The as-reduced EG had an oxygen content of ~13.7 at% with a C:O ratio of 6.3 (Supplementary Fig. 3). EGM-GO films were prepared by vacuum filtration of the aqueous dispersion of two precursors in a certain mass ratio. Taking the preparation of EGM-GO (50% EG) as an example, GO (12 mg) and EG (12 mg) powders were dispersed in deionized water (120 ml) with the aid of sonication. After centrifugation (2,000 r.p.m. for 10 mins) to leave out the sediment, the homogenous dispersion was then filtered through an anodic aluminium oxide membrane (0.2 µm pore size), followed by air drying and peeling off from the filter. The thickness of the films, that is, the areal mass loading, was adjusted by controlling the dosage of dispersion (concentration remained the same). The reduction of EGM-GO films was carried out by exposing them to HI vapour (a container maintained at 90 °C containing 2 ml of HI acid solution) for 30 mins, during which time the colour of the films changed from matt brown/black to metallic grey. The resultant EGMrGO films were repeatedly washed with deionized water and ethanol five times to remove any residual HI and then dried at room temperature. As a control, rGO and EG films were prepared with a similar procedure but from pure GO and EG dispersions, respectively. The areal mass loading of all EGM-rGO films was ~1 mg cm−2 unless specifically mentioned otherwise. Structural characterization and analysis. The morphologies of EGM-rGO films were observed with a scanning electron microscope (SEM, FEI Nova NanoSEM 430). The thickness of the films was measured from the cross-sectional SEM images of three independent samples, and the average value used to calculate corresponding bulk density. X-ray diffraction patterns were recorded on a Rigaku diffractometer with CuKα radiation (λ = 1.54184 Å). Small-angle X-ray scattering was performed using a Ganesha 300XL under vacuum conditions. X-ray photoelectron spectroscopy was investigated with an AlKα source (ThermoFisher Scientific). Fourier-transform infrared spectroscopy measurements were carried out in a transmittance mode with background correction (Alpha FTIR Routine Spectrometer). Ar adsorption–desorption isotherms were collected by Quantachrome Autosorb-iQC at 87 K. Before analysis, samples were outgassed at 180 °C for at least 12 h to ensure minimal intrapore adsorbate. The specific surface area was calculated according to the quenched solid density functional theory (QSDFT), where the ion-accessible surface area was obtained after subtracting the contribution from the pores having a size smaller than the electrolyte ions. The pore size distribution was analysed based on a combination of QSDFT (for micropores and mesopores) and Barrett–Joyner–Halenda (for macropores) methods. Fabrication of supercapacitors. Supercapacitors were assembled in a symmetric two-electrode configuration to evaluate the electrochemical performance. The working electrodes were prepared by punching the freestanding EGM-rGO film into discs (Φ = 16 mm) and pressing them onto a carbon-coated aluminium foil current collector under 6 MPa. Before the device assembly, as-prepared working electrodes were immersed into pure EMIMBF4 ionic liquid under vacuum overnight to be fully wetted. Fabrication of the supercapacitors was carried out in an argon-filled glovebox. Two working electrodes with a Celgard separator (Φ = 19 mm) in between were assembled into a sandwich-like structure in a CR2032 coin-cell case with neat EMIMBF4 electrolyte. The ASSC was fabricated with a polyethylene terephthalate (PET) flexible package, EGM-rGO (50% EG) film working electrodes and EMIMBF4/PVDF- HFP ionogel electrolyte. First, PVDF-HFP (0.2 g) was fully dissolved in acetone Nature Energy | VOL 5 | February 2020 | 160–168 | www.nature.com/natureenergy 166

Page 8
