Repository: m-rui001/pdfonly-stem

# PDF-only STEM 论文语料与处理流水线

本仓库保存一份截至 2026-09-25 的论文全文处理产物，并保留元数据采集、来源探测、PDF 下载和导出脚本。文件夹名使用 SHA-1 内容标识；`out/catalog.csv` 将每个标识映射到 DOI、OpenAlex ID、年份和已有的 HTML、OCR HTML、Markdown 文件。

## 仓库内容

- `scripts/`：OpenAlex 元数据采集、结构化来源探测、URL 补源、PDF 下载和 TSV 导出脚本。
- `out/html/<sha1>/index.html`：正文可提取文本的 HTML。
- `out/html_ocr/<sha1>/index.html`：OCR 流程处理后的 HTML。
- `out/md/<sha1>.md`：按论文脉络撰写的中文 Markdown 总结。
- `out/reviews/<sha1>.review.json`：总结审核记录；其中源 HTML 路径已转为仓库相对路径。
- `out/catalog.csv`：安全筛选后的作品目录，不含本机绝对路径和正文抽样片段。

本快照包括 **949** 个普通 HTML、**265** 个 OCR HTML、**914** 个 Markdown，总计 **914** 份对应审核记录。原始 PDF、EPUB、OCR 原始 JSON、SQLite 下载状态库、临时文件、日志、API 密钥和本机环境配置不在仓库中。原始 OCR JSON 仍保留在本机的 `out/ocr_raw_zai/`。

File: out/html/15fb1936c175fab7d61c8bf7ef1fb45ccc97cfc5/index.html (part 1 of 2)
Managing grains and interfaces via ligand anchoring enables 22.3%-efficiency inverted perovskite solar cells
Managing grains and interfaces via ligand anchoring enables 22.3%-efficiency inverted perovskite solar cells
2020 · https://doi.org/10.1038/s41560-019-0538-4 · Open original PDF for figures and page layout
Page 1
TSpace Research Repository

tspace.library.utoronto.ca

Managing grains and interfaces via ligand anchoring enables 22.3% efficiency inverted perovskite solar cells Xiaopeng Zheng, Yi Hou, Chunxiong Bao, Jun Yin, Fanglong Yuan, Ziru Huang, Kepeng Song, Jiakai Liu, Joel Troughton, Nicola Gasparini, Chun Zhou, Yuanbao Lin, Ding-Jiang Xue, Bin Chen, Andrew K. Johnston, Nini Wei, Mohamed Nejib Hedhili, Mingyang Wei, Abdullah Y. Alsalloum, Partha Maity, Bekir Turedi1, Chen Yang, Derya Baran, Thomas D. Anthopoulos, Yu Han, Zheng-Hong Lu, Omar F. Mohammed, Feng Gao, Edward H. Sargent, and Osman M. Bakr Version Post-print/Accepted Manuscript Citation Zheng, X., Hou, Y., Bao, C. et al. Managing grains and interfaces via (published version) ligand anchoring enables 22.3%-efficiency inverted perovskite solar cells. Nat Energy 5, 131–140 (2020). https://doi.org/10.1038/s41560019-0538-4

How to cite TSpace items Always cite the published version, so the author(s) will receive recognition through services that track citation counts, e.g. Scopus. If you need to cite the page number of the author manuscript from TSpace because you cannot access the published version, then cite the TSpace version in addition to the published version using the permanent URI (handle) found on the record page.

This article was made openly accessible by U of T Faculty. Please tell us how this access benefits you. Your story matters.

Page 2
Managing grains and interfaces via ligand anchoring enables 22.3% efficiency inverted perovskite solar cells Xiaopeng Zheng1, †, Yi Hou2, †, Chunxiong Bao3, Jun Yin1, Fanglong Yuan2,4, Ziru Huang2, Kepeng Song1, Jiakai Liu1, Joel Troughton1, Nicola Gasparini1, Chun Zhou2, Yuanbao Lin1, Ding-Jiang Xue2, Bin Chen2, Andrew K. Johnston2, Nini Wei5, Mohamed Nejib Hedhili5, Mingyang Wei2, Abdullah Y. Alsalloum1, Partha Maity1, Bekir Turedi1, Chen Yang1, Derya Baran1, Thomas D. Anthopoulos1, Yu Han1, Zheng-Hong Lu4, Omar F. Mohammed1, Feng Gao3, Edward H. Sargent2, *, and Osman M. Bakr1, * 1

Division of Physical Sciences and Engineering, King Abdullah University of Science and

Technology (KAUST), Thuwal 23955-6900, Saudi Arabia. 2

Department of Electrical and Computer Engineering, University of Toronto, 35 St George

Street, Toronto, Ontario, M5S 3G4, Canada. 3

Department of Physics, Chemistry and Biology (IFM), Linköping University, Linköping,

Sweden. 4

Department of Materials Science and Engineering, University of Toronto, 184 College Street,

Toronto, Ontario M5S 3E4, Canada. 5

Imaging and Characterization Core Lab, King Abdullah University of Science and Technology

(KAUST), Thuwal 23955-6900, Saudi Arabia. *

Correspondence to: ted.sargent@utoronto.ca (E.H.S.); osman.bakr@kaust.edu.sa (O.M.B.).

†

These authors contributed equally to this work.

1

Page 3
Inverted perovskite solar cells (PSCs) have attracted increasing attention because they have achieved long operating lifetimes. However, they have exhibited significantly inferior power conversion efficiencies (PCEs) compared to regular PSCs. Here we reduce this efficiency gap using a trace amount of surface-anchoring alkylamine ligands (AALs) with different chain length as grain and interface modifiers. We show that long-chain AALs added to the precursor solution suppress nonradiative carrier recombination and improve the optoelectronic properties of mixed-cation mixed-halide perovskite films. The resulting AAL surface-modified films exhibit a prominent (100) orientation and lower trap-state density as well as enhanced carrier mobilities and diffusion lengths. These translate into a certified stabilized PCE of 22.3% (23.0% PCE for lab-measured champion devices). The devices operate for over 1000 hours at the maximum power point (MPP), under simulated AM1.5 illumination, without loss of efficiency.

Metal halide perovskite semiconductors have seen rapid progress in their optoelectronic applications due to their broadly tunable compositions achieved using simple processing approaches1, 2; and in light of their strong light absorption3, high charge mobility4, and long carrier diffusion lengths5-7. In photovoltaics (PVs), the power conversion efficiency (PCE) of single-junction perovskite solar cells (PSCs) started at 3.8% in 2009 and has now reached 25.2%1, 8.

The highest-efficiency devices use the regular (n-i-p) structure. However, removing ionicallydoped hole transport materials (HTMs) in inverted (p-i-n) devices has contributed to recent advances in device operating stability9. Recently, Bai et al. reported long-term operationally-

2

Page 4
stable inverted PSCs with PCE loss of less than 5% under continuous simulated AM 1.5 irradiation for more than 1800 hours at 70-75oC in the J-V-derived efficiency10. Yang et al. reported inverted PSCs that maintained 97% of initial efficiency after operation at maximum power point (MPP) under simulated AM 1.5 irradiation for 1200 hours at 65°C11. Unfortunately, the PCEs of inverted PSCs lag significantly behind those of regular structured devices (20.9% vs. 25.2% certified records)8, 12-14. Photovoltage loss due to non-radiative recombination of photogenerated charge-carriers is a key factor in the inferior PCEs of inverted PSCs, despite various attempts at addressing this issue13, 15.

The photovoltage of a solar cell depends on the splitting of the electron (EFn) and hole (EFp) quasi-Fermi levels of its photoactive layer. This splitting is a function of the steady-state charge density and the bandgap of the absorber. Nonradiative carrier recombination impairs charge density buildup and diminishes the device’s photovoltage. Electronic trap states caused by crystallographic defects including point defects or higher dimensional defects (such as grain boundaries, GBs) are sources of non-radiative charge carrier recombination; numerous studies have pointed to the critical roles of point defect- and GB-passivation towards achieving highefficiency PSCs 12, 16-20. These defect sites not only militate against a high photovoltage, but also shorten the operational lifetime of perovskite devices, as they present a vulnerable initiation site for degradation by extrinsic environmental species21-23.

Here we demonstrate the use of surface-anchoring, long alkylamine ligands (AALs) – with optimized alkyl-chain length – as grain and interface modifiers to improve optoelectronic properties by promoting favorable grain orientation and suppressing trap state density. These

3

Page 5
augmented film properties enable the demonstration of a record certified PCE of >22.3% (23.0% PCE for lab-measured champion devices) for inverted structured devices. The devices show no PCE loss after 1000 hours of operation at the maximum power point (MPP) under simulated AM1.5 illumination.

Optical and structural properties of AAL-treated perovskites AALs have a long alkyl hydrophobic chain as well as an amine group capable of anchoring to the A-site of perovskites. Molecules with an amine group have been implicated in promoting specific facets for perovskite films and single crystals24, 25, and also filling point defects (A-site vacancies can potentially be filled by amine groups)26, 27. After the self-assembly of AALs in the perovskite matrix, the molecular modified perovskite interfaces are composed of densely packed ligands that are stabilized by van der Waals interactions between hydrophobic organic moieties of the ligands. Such van der Waals interactions become stronger with increasing alkyl chain length28. This thin insulating layer (quantum tunnelling layer) on the surfaces and grain boundaries suppresses charge carrier nonradiative recombination19, 28-31, and performs as an ion migration barrier32, 33. The alkyl chain length influences ligand packing density, ligand desorption energy, carrier dynamics, and ion migration, and eventually impacts the device efficiency and stability28, 33-38. Therefore, as a proof-of-concept, we first studied the influence of AALs with different alkyl chain lengths, namely n-butylamine (BA), phenethylamine (PEA), octylamine (OA), and oleylamine (OAm), on the perovskite film quality.

In contrast to procedures that are meant to generate 2D/3D perovskite heterostructure, we only introduced a trace amount of AALs < 0.3 mol%. Over 5 mol% large A-site cations is typically

4

Page 6
required to form 2D-3D heterostructures19, 39-41. Cs0.05(FA0.92MA0.08)0.95Pb(I0.92Br0.08)3 (referred to as CsFAMA) was used as the baseline perovskite composition. The AALs (0.1 wt%) were directly added into the perovskite precursor and the perovskite films were fabricated using a onestep anti-solvent crystallization approach42. We first used time-resolved photoluminescence (TRPL; Fig. 1a) to roughly assess the perovskite films’ quality after introducing AALs with different alkyl chain lengths. The perovskite films with long alkyl chain AALs (OA or OAm) exhibit carrier lifetimes (τ) (OA: τ = 789 ns; OAm: τ = 1049 ns) that are much longer than pristine films (τ = 114 ns) and the films with short alkyl chain AALs (BA: τ = 195 ns; or PEA: τ = 265ns). This indicates that the carrier nonradiative recombination was significantly suppressed upon the introduction of a trace amount of long alkyl chain AALs. Supplementary Fig. 1 shows the water contact angles of perovskite films with different alkyl chain length AALs (0.1 wt%). The water contact angle for the pristine film is 60o, and increased to 63o and 71o for the perovskite films with BA and PEA, respectively, which are short alkyl chain AALs. In contrast, the perovskite films with long alkyl chain AALs exhibited much larger water contact angles: 88o and 98o for the perovskite films with OA and OAm, respectively. This observation indicates that the long alkyl chain AALs assembled on perovskite film surface, thus dramatically enhancing the hydrophobicity of the films. The water contact angles (Supplementary Fig. 2) for the perovskite films with 0.05 wt% and the films with 0.2 wt% AALs are 97o and 100o, respectively, suggesting a similar coverage of anchoring AAL molecules after anti-solvent washing. The distinct improvement of film quality motivated us to investigate the unique role of the trace amount of long alkyl chain AALs. For the rest of the discussion, AAL refers to OAm unless

5

Page 7
otherwise noted. Figure 1d, e show scanning electron micrographs (SEMs) of CsFAMA films without and with the introduction of AALs. The films with AALs show a similar grain size to that of pristine films. The SEM cross-section (Fig. 1f) shows a 750-nm-thick, highly crystalline perovskite absorber layer with a single grain throughout the thickness of the film. The powder Xray diffraction (XRD; Fig. 1c) patterns show a notably increased ratio of the (100) to the other crystal plane peaks ((110), (111), (210), and (211)) in the films with AALs, which indicates that the (100) grains grew faster by consuming neighboring randomly-oriented grains. Since powder XRD conveys information primarily from the film’s bulk, we also used grazing-incidence wideangle X-ray scattering (GIWAXS; Fig. 1g, h and Supplementary Fig. 3) to study the surface of the perovskite films. GIWAXS analysis of the films confirmed that the promotion of (100) occurred while other random orientations were suppressed and, moreover, no signal that could be attributable to a 2D component was detected. In reported 2D-3D perovskites, 2D perovskite platelets can be observed in SEM image and a clearly detectable 2D component signal appears in GIWAXS19, 43. However, we did not observe evidence of a 2D component formation from either SEM and GIWAXS upon introduction of trace amounts of AALs, which indicates that 2D perovskite are effectively absent from our films.

The absorption of the CsFAMA films is unaltered by the introduction of AALs (Supplementary Fig. 4). The Tauc-plot from the UV-Vis absorption spectra shows an optical bandgap of 1.56 eV for CsFAMA films. The steady photoluminescence (PL; Supplementary Fig. 5) intensity was significantly increased for films with AALs, indicating that the population of non-radiative recombination centers in the perovskite films were reduced. PL mapping confirmed the uniformly enhanced PL intensity as shown in Supplementary Fig. 6.

6

Page 8
We hypothesized that a suppressed trap state density and promoted (100) grain orientation resultant from the use of AALs may influence carrier transport in the perovskite films. We conducted contactless measurements of the photocarrier transport properties of CsMAFA-8 films, in which [6,6]-phenyl-C61-butyric acid methyl ester (PCBM) was used to induce the interfacial PL quenching44, 45, as shown in Fig. 1b. TRPL decay measurements show that the carrier lifetime without the quencher (τ) increased from 290 ns for the pristine films to 520 ns for the films with AALs. The quench-limited diffusion time (τq) was 80 and 50 ns for the pristine films and the films with AALs, respectively. From the equation45: 𝐿𝐷 ≈

2𝐿

𝜏

2( − 1) , where LD and L stand 𝜋 √ 𝜏𝑞

for diffusion length and film thickness (~750 nm), respectively, we estimate a diffusion length of ~1 μm and ~2 μm for pristine film and the film with AALs, respectively. Combining the relation 𝐿𝐷 = √𝐷 × 𝜏, and the Einstein relation D = μ∙kB∙T/q, where μ, kB, T and q stand for mobility, Boltzmann’s constant, temperature, and elementary charge, respectively, we extracted a carrier mobility of 1.6 and 3 cm2 V-1 s-1 for pristine films and films with AALs, respectively. Thus, CsMAFA-8 films containing AALs exhibited noticeably longer diffusion length and higher carrier mobility than pristine films.

Photovoltaic performance of AAL-treated perovskites The improved carrier transport in AALs treated films motivated us to investigate whether this enhancement in basic properties could be translated into improvements in device PCE, particularly through gains in photovoltage. We, thus, fabricated PSCs based on CsFAMA films. As shown in Fig. 2a, the p-i-n planar heterojunction devices were structured as indium tin oxide (ITO) glass substrate/poly(triaryl amine) (PTAA)/perovskite/fullerene (C60)/ 2,9-dimethyl-4,7diphenyl-1,10-phenanthroline (BCP)/copper (Cu). 7

Page 9
Fig. 2b shows the typical current density-voltage (J-V) characteristics of CsFAMA devices with different alkyl chain length AALs. The pristine devices show a typical PCE of 20.5% with a JSC of 24.2 mA cm-2, a VOC of 1.06 V, and a FF of 80%. The performance of the CsFAMA devices with short alkyl chain AALs (BA or PEA) slightly improved to 20.8% (BA) and 20.9% (PEA), respectively, benefiting from ~30 mV VOC enhancement. The PEA concentration-dependent J-V characteristics of CsFAMA devices with PEA are shown in Supplementary Fig. 7. The champion device with PEA shows a VOC and PCE of 1.15 V and 21.3%, respectively. In contrast, the devices with long alkyl chain AALs (OA or OAm) show a remarkably enhanced PCE, resulting from a strong VOC improvement up to 110 mV. The devices with OAm show an average PCE around 22.0% with a JSC of 24.1 mA cm-2, a VOC of 1.17 V, a FF of 78.2%. The champion devices with OAm deliver a PCE of 23% with a JSC of 24.1 mA cm-2, a VOC of 1.17 V, and a FF of 81.6%, as shown in Fig. 2c. The statistical PCE values from 100 devices (50 pristine devices and 50 devices with AALs) (Fig. 2e) demonstrate the reproducibility of the performance enhancement associated with the use of AALs. The PCEs of the devices with OA are similar to the devices containing OAm, confirming the advantage of using long alkyl chain AALs over the short ones. This is also in accordance with the trend of film quality as deduced from TRPL. The voltage deficit is defined by Eg/q − VOC, where Eg is the optical bandgap and q is an elementary charge. Since the optical bandgap is 1.56 eV, the voltage deficit is only 0.39 V for long alkyl chain AAL-based devices. When fine-tuning the concentration of long alkyl chain AALs from 0.05 wt% to 0.2 wt%, we did not observe an appreciable variation in device performance (Supplementary Fig. 8). Further increasing the AAL concentration to 0.4 wt% leads to a severe PCE drop.

8

Page 10
Unencapsulated CsFAMA devices with AALs (OAm) were certified at an accredited laboratory (Newport PV Testing and Calibration Laboratory, USA). The PCE certification protocol uses a quasi-steady-state (QSS) I-V sweep, instead of normally used forward and reverse I-V scans, to ascertain devices PV characteristics. Ten voltage points were collected in the QSS measurement, with each bias voltage applied and held until the measured current stabilized (Supplementary Fig. 9). The devices show a certified-stabilized-PCE of 22.34% with a JSC of 23.9 mA cm-2, a VOC of 1.14 V, and a FF of 82%, representing a record PCE for p-i-n structured devices. The certified QSS I-V curve and external quantum efficiency (EQE) spectra are shown in Supplementary Fig. 10. In order to identify the major factors responsible for the efficiency enhancement, we started with comparing the morphology (by top-view and cross-sectional SEM images) of the pristine perovskite films and the films with AALs (Supplementary Fig. 11). Both the pristine perovskite films and the films with AALs (OAm) are compact with similar grain sizes. The full width at half maximum (FWHM) values of (100) XRD peaks of pristine films and those of the films with AALs (OAm) are 0.09o and 0.10o, respectively, i.e. they are nearly identical. We can therefore rule out a major influence of perovskite grain size and crystallinity in this study. To investigate the influence of surface passivation while avoiding effects related to perovskite film orientation, we subjected ready-formed pristine perovskite films to a post-treatment using alkyl chains of various lengths AALs (BA, PEA, and OAm). XRD patterns (Supplementary Fig. 12a) show that the films post-treated with AALs of different lengths had similar orientations as the pristine films. We then fabricated the devices based on these films with similar orientations.

9

Page 11
The devices with post-treatment surface passivation enabled by AALs show higher PCE than the pristine devices; and the long-chain AALs show better passivation, something we assign to stronger hole-blocking at the interfaces between perovskite and C60 (Supplementary Fig. 12b)31. The VOC and PCE of the devices with long-chain AALs (OAm) post-treatment increased to 1.12 V and 21.1%, respectively. However, in contrast to the devices fabricated by adding AALs (OAm) into the precursor (VOC of 1.17V and PCE of >22%), the VOC and PCE of devices with AAL (OAm) surface passivation are still lower, indicating that surface passivation alone does not fully explain the performance improvement, and that there is a crucial role for tuning the orientation of the perovskite films. We conclude that the combined effect of both surface passivation and orientation tuning leads to the dramatically improved VOC and PCE for the devices with AALs (mixed in the precursor). This result is rationalized by the facet-dependence of the surface defect density, and it highlights the crucial role of controlling the film orientation.

Mechanisms underpinning efficiency enhancements We sought to evaluate whether changes in surface roughness had a significant role in improving the device efficiency. Atomic force microscopy (AFM) images revealed that the roughness of films was reduced from 17.5 nm to 12.1 nm by introducing AALs (Supplementary Fig. 13), which suggests that changes in the interfacial roughness were not a major variable affecting the device performance.

To further elucidate the trap state distributions and energies that are affected by the AAL treatment, we investigated trap state profiles using thermal admittance spectroscopy (TAS). We

10

Page 12
acquired temperature-dependent capacitance versus frequency (C-f) plots to probe trap density and the energy depth of trap states (Fig. 3a and Supplementary Fig. 14). Fig. 3b shows trap density profiles at different temperatures, deduced from the temperature-dependent C-f plots. At all temperatures from 280 to 320 K, the devices with AALs show similar trap state density at energies between 0.25 and 0.32 eV and lower trap state density across the higher energy region from 0.32 to 0.4 eV. At room temperature (300K), pristine devices show a peak trap density of 1 × 1023 m-3 eV-1 at 0.35 eV; in contrast, the devices with AALs show a smaller peak intensity of 4.4 × 1022 m-3 eV-1 at shallower energy (0.32 eV). The pristine devices show as much as ~4 times higher trap state density in the deeper energy region from 0.32-0.4 eV. We further measured the electroluminescence (EL) spectra of solar cells operating as lightemitting diodes (LEDs), as shown in Supplementary Fig. 15. The devices with AALs deliver a quantum efficiency (EQEEL) of 0.65% under an injection current around JSC. In comparison, the pristine devices show an EQEEL of 0.07% under the same injection current. The VOC improvement, ΔVOC, estimated by ΔVOC = kBT/q ln(EQEAALs/EQEPristine), is ~ 60 mV. To further test the carrier lifetime in fully operating devices, transient photo-voltage (TPV) decay measurements were conducted. As seen in Fig. 2d, the carrier lifetime (τ) increased from 0.67 μs to 1.5 μs after introducing AALs. Light intensity-dependent VOC was measured and the diode ideal factor (n) was derived, as shown in Supplementary Fig. 16. When purely radiative recombination is present, n equals 1. The devices with AALs show n closer to 1 compared to the pristine devices, arising from the suppressed nonradiative recombination achieved by AALs.

AALs have the potential to suppress trap density directly by filling in A-site vacancies and modifying grains and interfaces. Additionally, they have the potential to provide a similar benefit

11

Page 13
by promoting the (100) orientation of grains in perovskite films46, which may have a different susceptibility to surface-defect formation than other random orientations in the pristine perovskite films47, 48. To further investigate this possibility, we studied the dependence of trap density on the surface crystallographic facets using density functional theory (DFT) calculations based on a cubic FAPbI3 model 49, 50. The corresponding slabs exposing the (100), (110), (111), (210), and (211) surfaces were considered. From the projected density of states (PDOS) of all the slabs, as shown in Fig. 4, Supplementary Fig. 17, and Supplementary Fig. 18, we find that the valence band maximum (VBM) and the conduction band minimum (CBM) are mainly comprised of I-5p, Pb-6s, and Pb-6p orbitals. According to these modeling results, some surfaces are less benign than others; the (110) (Fig. 4c), (111) (Fig. 4d), and (211) (Fig. 4e, f) surfaces show trap states that are more likely to adversely affect device performance. However, there are no trap states that appear for the (100) surface in either FAI-rich or PbI2-rich termination cases (Fig. 4a, b). Thus, it can be concluded that the (110), (111), and (211) surfaces would introduce additional trap states; while in the case of the (100) surface, the delocalized electronic distributions of the VBM and the CBM are retained in a similar configuration to bulk FAPbI3. The electronic structure of AAL surface-modified films was investigated by work function (WF) and VBM measurements using ultraviolet photoelectron spectroscopy (UPS; Fig. 3c). The WF was determined from the secondary electron cutoff and we observed a change in WF from 4.58 to 4.41 eV after AAL-modification. The VBMs are located at 1.1 and 1.3 eV below the Fermi level (EF) for pristine films and AAL-modified films, respectively. The energy-level diagrams for the films based on the UPS and optical absorption measurement are shown in Fig. 3d. The VBM and CBM of AAL-modified films are nearly identical to pristine films, however, the WF shifts by about 170 meV towards the vacuum level (EVAC), and the EF shifts by 200 meV towards

12

Page 14
the CBM, indicating that the AAL-modified films become more n-type, which is likely attributable to the change of the surface termination after AAL-modification51. Perovskite films that are more n-type have a larger number of filled electron traps – which are the predominant trap species13, 52 – and this can lead to a further decrease in trap-assisted recombination events13. Moreover, perovskite films that are more n-type enable more efficient charge transfer between the perovskite and the electron transport material (ETM; C60)51, 53. We summarized the likely mechanisms behind the device efficiency enhancement in Fig. 5. The long chain AALs assemble on the perovskite grains, restricting the grains’ tilt during the growth and eventually resulting in a (100)-orientation dominant film that is of lower defect density than a randomly oriented film (Fig. 5a, b). As the growth proceeds, the long chain AALs are finally expelled to the perovskite film surface, as indicated by water contact-angle measurements. The ligand layer on the perovskite film’s surface provides effective surface passivation because a long chain AAL layer enables strong hole-blocking between the perovskite and C60 interfaces (Fig. 5c, d)31.

Impact of AALs on device stability Suppressing defects, and molecular modification on perovskite grains and interfaces may have the additional effect of reducing ion migration that is an unwanted effect in PSCs that contributes to hysteresis and low stability. We studied ion migration using temperature-dependent transient response measurements54, 55. The ions were driven by an external bias to the electrode interface; after which this external bias was abruptly removed. A negative current can be seen due to the quick backward movement of ion vacancies forced by the concentration gradient (Supplementary Fig. 19). The decay rate (τ-1) of the negative current reflects ion distribution

13

Page 15
recovery time and it was used to deduce the activation energy (Ea) of ion migration according to the following equation: 𝐿𝑛(𝑇𝜏 −1 ) = 𝐶 −

𝐸𝑎 𝑘𝑇

where T is the temperature, C is a constant, k is the Boltzmann constant. The typical temperature-dependent transient response measurements for CsFAMA devices with AALs are shown in Supplementary Fig. 20. By fitting ln (T τ-1) vs 1/T, we estimate an Ea of 243 meV and 422 meV for pristine films and the films with AALs, respectively (Fig. 6a), indicating that ion migration is more hindered in the films with AALs. Having shown that processing perovskite films with AALs leads to superior transport properties, and inverted PSCs with record PCEs, we sought to ascertain whether this processing strategy might compromise the operational stability of devices. To study the long-term stability of the perovskite photoactive layer, we conducted MPP tracking on encapsulated CsMAFA-8 devices under constant simulated AM1.5 illumination (100 mW cm-2), as shown in Fig. 6c. Pristine devices rapidly lost 42% of their initial PCE after 350 hours of testing, while the devices with AALs exhibited no PCE loss after continuous operation for 1000 hours under AM1.5 illumination. The starting device PCE was 21.2% and the final PCE after the MPP test was 21.6%. We also investigated the thermal stability by collecting J-V curves at various times for devices maintained at a fixed temperature of 85oC. The pristine devices lost ~39% of their initial PCE while the devices with AALs only lost around 10% of their initial PCE after ~1020 hours thermal stability test (Fig. 6b). A reduction in defect density and ion migration likely benefited device stability11, 15.

Conclusions 14

Page 16
In summary, we have demonstrated the role of AALs, particularly long-alkyl chain AALs, in improving optoelectronic properties by promoting favorable grain orientations and suppressing trap state density. Our long alkyl-chain AALs-based strategy enabled us to demonstrate >23.0%efficient (22.3% certified) p-i-n structured devices and good operational stability. The molecular modification of perovskite grains and interfaces is crucial to enhance both the efficiency and stability of PSCs. Our findings also indicated that anisotropic electronic properties of the perovskite facets make management of films’ crystal orientations an important path towards high-efficiency PSCs. Further understanding of the nature of the different surface facets in polycrystalline perovskite, including the defect type and concentration, will likely be essential for the future of perovskite devices.

Methods Materials Unless otherwise stated, all materials were purchased from Sigma-Aldrich or Alfa Aesar and used as received. Perovskite films and devices were fabricated using PbI2 (10 mesh beads, ultra dry, 99.999% purity) purchased from Alfa Aesar, the organic halide salts purchased from GreatCell Solar, and cesium iodide (99.999% purity) purchased from Sigma-Aldrich. The poly(bis(4-phenyl)(2,4,6-trimethylphenyl)amine) (PTAA) was purchased from Xi’an Polymer Light Technology. C60 was purchase from Nano-C. The bathocuproine (BCP) (sublimed grade, 99.99% purity) and all the anhydrous solvents were purchased from Sigma-Aldrich.

Perovskite film preparation and device fabrication. The patterned ITO/glass substrates were sequentially cleaned with soap, deionized water, acetone, and isopropanol under ultrasonication.

15

Page 17
The ITO/glass substrates were then dried with N2 blow and treated with ultraviolet ozone for 15 min. The perovskite films were fabricated by the anti-solvent crystallization approach in N2 glove box. In a typical procedure, a ∼10 nm thick hole transport layer (HTL) PTAA with a concentration of 2 mg/ml dissolved in toluene were spin coated at the speed of 6,000 r.p.m for 35 s and then annealed at 100 °C for 15 min. The perovskite precursor solution (1.4 M) composed of mixed cations (lead (Pb), cesium(Cs), formamidinium (FA) and methylammonium (MA)) and halides (I, Br) was dissolved in mixed solvent (DMF/DMSO = 4:1) according to a formula of Cs0.05(FA0.92MA0.08)0.95Pb(I0.92Br0.08)3. A trace amount (0.1 wt%) of alkylammonium ligands ((nbutylamine (BA), phenethylamine (PEA), octylamine (OA), and oleylamine (OAm)) was added into the precursor solution. A two-step spin-coating procedure with 2000 rpm for 10s and 4000 rpm for the 50s was adopted for the preparation of perovskite films. Chlorobenzene (CB; 150 µL) was dropped on the spinning substrate when the 45 s of second spin coating step. Subsequently, the sample was annealed at 100 °C for 30 min. The devices with area of 10 mm2 were finished by thermally evaporating C60 (20 nm), BCP (3 nm) and copper (Cu; 80 nm) in sequential order by using a thin film deposition system from Angstrom Engineering under high vacuum. For the device thermal stability test, 10 nm SnO2 and 120 nm indium zinc oxide (IZO) were deposited on top of the C60 in sequential order, by atomic layer deposition and sputtering, respectively, to replace BCP and Cu.

Perovskite film characterizations. The SEM images were taken by a Helios G4 UX dual beam scanning electron microscope (SEM). XRD patterns were measured with a Bruker AXS D8 diffractometer using Cu Kα radiation (λ=1.54178 Å). The absorption spectra were obtained by Cary 6000i UV-Vis-NIR spectrophotometer. The roughness was measured by an atomic force

16

Page 18
microscope (Bruker Dimension Icon with ScanAsyst). Photoluminescence measurements were performed using a Horiba Fluorolog Time Correlated Single Photon Counting system with photomultiplier tube detectors. The excitation source is a pulsed laser diode at a wavelength of 504 nm. The water contact angle was measured by Drop Shape Analyzer DSA100 from KRUSS with uniform LED illumination and high-quality optics to ensure high precision when displaying the drop for accurately measuring the contact angle. GIWAXS measurements were carried out at beamline 7.3.3 of the Advanced Light Source, Lawrence Berkeley National Laboratory. Samples were measured at a detector distance of 0.249 m using X-ray wavelength of 1.240 Å, at 0.24° angle of incidence with respect to the substrate plane. Scattering intensity was detected by a PILATUS 2M detector.

Device characterizations. Simulated AM 1.5G irradiation (100 mW/cm2) was produced by a Xenon-lamp-based solar simulator (Abet Technologies Sun 3000 Class AAA Solar Simulator) for current density-voltage (J-V) measurements. The light intensity was calibrated by a calibrated reference cell with a Schott visible-color glass-filtered (KG5 color-filtered) from Newport Corporation. Keithley 2400 Source-Meter was used for driving J-V measurement. The devices were measured immediately after fabrication without any preconditioning. It was measured with a metal aperture with area of 6.69 mm2 (certified by Newport) to accurately define the active area. A voltage scan was measured from 1.3V to -0.3V with a scanning rate of 0.1 V s-1 and a voltage step of 10 mV was used. The devices were measured in both nitrogen atmosphere (at KAUST) and air ambient (humidity of 30-60%; at University of Toronto) and no obvious difference was observed. To further confirm the PV parameters, the devices were measured by an independent accredited laboratory (Newport Photovoltaic Testing and Calibration Laboratory

17

Page 19
in Bozeman, Montana, U.S.). A quasi-steady-state (QSS) I-V sweep protocol was used to get rid of the influence from the hysteresis. For QSS I-V sweep conducted by Newport PV Lab, 10 voltage points were collected in QSS measurement, and each bias voltage was applied and held until the measured current was determined to be unchanging. The JSC and PCE measured by Newport is similar to the result in the lab. The EQE was measured by Newport PV Lab and the integrated JSC was carefully checked and matched well with JSC from I-V sweep before they provide the certificate. For the transient photo-voltage (TPV) measurements, the device was serially connected to a digital oscilloscope for monitoring the charge density decay for the device in approximately VOC condition. An attenuated a 405 nm laser-diode was used as a small perturbation to the background illumination on the device. The laser-pulse-induced photovoltage variation (ΔV) and the VOC is produced by the background illumination. The intensity of the short (50 ns) laser pulse was adjusted to keep the voltage perturbation below 10 mV, typically at 5 mV. A Keithley 2400 sourcemeter and a fibre integration sphere (FOIS-1) coupled with a QE Pro spectrometer (Ocean Optics) were used for the measurements of the devices as the LEDs.

Trap density measurements by thermal admittance spectroscopy (TAS). A sinusoidal voltage (Vpeak-to-peak =30 mV) generated from a function generator (Tektronix AFG 3000) was applied to the device. The current signal of the devices was analyzed using a lock-in amplifier (Stanford Research Systems, SR830) after amplified through a low-noise-current preamplifier (Stanford Research Systems, SR570). The capacitance of the device was calculated based on the parallel equivalent circuit model with the amplitude and phase of the current signal obtained from the lock-in amplifier. The capacitance spectra of the device were measured by scanning the

18

Page 20
frequency of the sinusoidal voltage from 0.01 to 100 kHz in logarithmic steps. The temperature of the device was controlled using a closed cycle cryocooler (Advanced Research Systems, DE202AE). The capacitance-voltage curve was obtained by measuring the capacitance as the applied D.C. the bias voltage was scanned from -0.2 to 1.5 V. Based on the capacitance spectra measured at different temperatures, the trap density distribution in energy (Eω) was calculated. Based on the capacitance spectra measured at different temperatures, the trap density distribution in energy (Eω) was calculated with the following relations:

𝑉

𝑁𝑇 (𝐸𝜔 ) = − 𝑏𝑖

𝑑𝐶 ω

(1)

𝑞𝑊 𝑑𝜔 kT

𝜔

2𝜋𝜈0 𝑇 2

𝜔

𝜔

𝐸𝜔 = 𝑘𝑇𝑙𝑛( 0 ) = 𝑘𝑇𝑙𝑛(

)

(2)

where Vbi is the built-in potential and W is the depletion width (Vbi and W are derived from capacitance-voltage measurements), C is the capacitance measured at an angular frequency ω and temperature T, k is the Boltzmann constant, and ω0 is the attempt-to-escape frequency at temperature of T, ν0 is a temperature-independent constant which can be obtained by fitting the relation of characteristic frequency with different T based on equation (2).

Ion migration measurement. To measure the ion migration activation energy, two symmetric Au electrodes were deposited on the perovskite films to form a symmetric Au/perovskite/Au device. The electrode width is 2 mm and the channel length is 50 µm. A bias of 3 V voltage was first applied to the electrodes by a source meter (Keithley 2400) for about 16 s to induce the ion migration. Then a negative current induced by the ion vacancies re-distribution can be measured after the voltage was suddenly removed. The negative current then will exponentially recovered to zero. The decay time of the negative current contains the information of the ionic transport 19

Page 21
dynamics. The measurement was carried out when the temperature of the device was controlled from 280 to 325 K using a DE202AE closed cycle cryocooler (Advanced Research Systems). Then the negative current curves were fitted with a double-exponential function. The slower decay time constants τ which represent the ion distribution recovery time were used to deduce the activation energy of the ion migration.

Computational methods. The density functional theory (DFT) calculations were performed with the projector-augmented wave (PAW) method as implemented in the VASP code. The generalized gradient approximation Perdew-Burke-Ernzerhof (PBE) exchange-correlation functional was used. A uniform grid of 6×6×6 k-mesh in the Brillouin zone was employed to optimize the crystal structures of cubic-phase FAPbI3. We considered FAPbI3 slabs exposing different surfaces; all the slabs were separated by both top and bottom vacuum layers (∼10 Å) to prevent spurious inter-slab interactions. The Brillouin zone was sampled by a 2×2×1 k-mesh for FAPbI3 slabs. The plane-wave basis set cutoffs of the wavefunctions were set at 500 eV for bulk crystals, 450 eV for supercells at the GGA/PBE level. The atomic positions of all supercells with and without defects were fully relaxed until the supercells had Hellman-Feynman forces on each atom less than 0.01 eV/Å.

Device stability measurement. The operational stability tests were carried out at MPP for the encapsulated devices under UV-filtered AM1.5 illumination (100 mW cm-2, with a 420 nm cutting-off UV filter). The devices were tested in a chamber with constant nitrogen supply, which also ensured a stable device temperature of ~ 40 oC (the chamber itself was in ambient air). The voltage at MPP was calculated and applied automatically; the current output of the

20

Page 22
device was tracked. The devices were encapsulated in a nitrogen glovebox. UV-curable epoxy was coated around the device area and a glass cover slide was attached to enclose the area. The encapsulation was then finished off by exposing the construct to UV light for 10 mins. The thermal stability assessment of solar cells was carried out by repeating the J-V test over various times for the devices heated at a fixed temperature of 85oC.
