Repository: m-rui001/pdfonly-stem

# PDF-only STEM 论文语料与处理流水线

本仓库保存一份截至 2026-09-25 的论文全文处理产物，并保留元数据采集、来源探测、PDF 下载和导出脚本。文件夹名使用 SHA-1 内容标识；`out/catalog.csv` 将每个标识映射到 DOI、OpenAlex ID、年份和已有的 HTML、OCR HTML、Markdown 文件。

## 仓库内容

- `scripts/`：OpenAlex 元数据采集、结构化来源探测、URL 补源、PDF 下载和 TSV 导出脚本。
- `out/html/<sha1>/index.html`：正文可提取文本的 HTML。
- `out/html_ocr/<sha1>/index.html`：OCR 流程处理后的 HTML。
- `out/md/<sha1>.md`：按论文脉络撰写的中文 Markdown 总结。
- `out/reviews/<sha1>.review.json`：总结审核记录；其中源 HTML 路径已转为仓库相对路径。
- `out/catalog.csv`：安全筛选后的作品目录，不含本机绝对路径和正文抽样片段。

本快照包括 **949** 个普通 HTML、**265** 个 OCR HTML、**914** 个 Markdown，总计 **914** 份对应审核记录。原始 PDF、EPUB、OCR 原始 JSON、SQLite 下载状态库、临时文件、日志、API 密钥和本机环境配置不在仓库中。原始 OCR JSON 仍保留在本机的 `out/ocr_raw_zai/`。

File: out/html/180c4b2e27d7e71e9e8dc7849bbee9034791b1a4/index.html (part 1 of 2)
Synthesis of Mo 4 VAlC 4 MAX Phase and Two-Dimensional Mo 4 VC 4 MXene with Five Atomic Layers of Transition Metals
Synthesis of Mo 4 VAlC 4 MAX Phase and Two-Dimensional Mo 4 VC 4 MXene with Five Atomic Layers of Transition Metals
2019 · https://doi.org/10.1021/acsnano.9b07708 · Open original PDF for figures and page layout
Page 1
ACS Nano

This document is confidential and is proprietary to the American Chemical Society and its authors. Do not copy or disclose without written permission. If you have received this item in error, notify the sender and delete all copies.

A Two-dimensional MXene with 5 Atomic Layers of Transition Metals: Mo4VC4 Journal: ACS Nano Manuscript ID nn-2019-077084 Manuscript Type: Article Date Submitted by the 29-Sep-2019 Author: Complete List of Authors: Deysher, Grayson; Drexel University, Materials Science and Engineering Shuck, Christopher; Drexel University, Materials Science and Engineering Hantanasirisakul, Kanit; Drexel University College of Engineering, Materials Science and Engineering Frey, Nathan; University of Pennsylvania, Materials Science and Engineering Foucher, Alexandre; University of Pennsylvania, Materials Science and Engineering Maleski, Kathleen; Drexel University, Materials Science and Engineering Sarycheva, Asia; Drexel University Shenoy, Vivek; University of Pennsylvania, Stach, Eric; University of Pennsylvania School of Engineering and Applied Science, Engineering & Applied Science Anasori, Babak; Drexel University, A.J. Drexel Nanomaterials Institute and Department of Materials Science and Engineering Gogotsi, Yury; Drexel University, Materials Science and Engineering; Drexel University, Materials Science and Engineering

ACS Paragon Plus Environment

Page 2
Page 1 of 24 1 2 3 4 5 6 7 8 9 10 11 12 13 14 15 16 17 18 19 20 21 22 23 24 25 26 27 28 29 30 31 32 33 34 35 36 37 38 39 40 41 42 43 44 45 46 47 48 49 50 51 52 53 54 55 56 57 58 59 60

ACS Nano

A Two-dimensional MXene with 5 Atomic Layers of Transition Metals: Mo4VC4 Grayson Deyshera, Christopher E. Shucka, Kanit Hantanasirisakula, Nathan C. Freyb, Alexandre C. Foucherb, Kathleen Maleskia, Asia Sarychevaa, Vivek B. Shenoyb, Eric A. Stachb, Babak Anasoria,c*, Yury Gogotsia* a Department of Materials Science and Engineering, and A.J. Drexel Nanomaterials Institute, Drexel

University, Philadelphia, Pennsylvania 19104, United States b Department of Materials Science and Engineering, University of Pennsylvania, Philadelphia,

Pennsylvania 19104, United States c Department of Mechanical and Energy Engineering, and Integrated Nanosystems Development Institute,

Purdue School of Engineering and Technology, Indiana University–Purdue University Indianapolis, Indianapolis, Indiana 46202, United States

Yury Gogotsi: gogotsi@drexel.edu

Babak Anasori: banasori@iupui.edu

ABSTRACT MXenes are a family of two-dimensional (2D) transition metal carbides, nitrides, and carbonitrides with a general formula of Mn+1XnTx, in which two, three, or four atomic layers of a transition metal (M: Ti, Nb, V, Cr, Mo, Ta, etc.) are interleaved with layers of C and/or N (shown as X), and Tx represents surface termination groups such as –OH, =O and –F. Here, we report the scalable synthesis and characterization of the first MXene with 5 atomic layers of transition metals (Mo4VC4Tx), as well as its precursor, the Mo4VAlC4 MAX phase. These phases display twinning at their central M layers which is not present in any other known MAX phases or MXenes. Transmission electron microscopy and X-ray diffraction were used to examine the structure of both phases. Energy-dispersive X-ray spectroscopy, X-ray photoelectron spectroscopy, Raman spectroscopy, and high-resolution scanning transmission electron microscopy with atomicresolution energy-dispersive X-ray spectroscopy were used to study the composition of these materials. Density functional theory calculations indicate that other five transition metal-layer MAX phases (M'4M"AlC4) may be possible, where M' and M" are two different transition metals. The predicted existence of new Al-containing MAX phases suggests that more M5C4Tx MXenes can be synthesized. In addition, we characterized optical, electronic, and thermal properties of Mo4VC4. This study demonstrates the existence of a new subfamily of M5X4Tx MXenes as well as a new twinned structure, allowing for a wider range of 2D structures and compositions for more control over properties, which could lead to many new applications. KEYWORDS: MXene, Two-dimensional, MAX Phase, Synthesis, Structure, Properties

1 ACS Paragon Plus Environment

Page 3
ACS Nano 1 2 3 4 5 6 7 8 9 10 11 12 13 14 15 16 17 18 19 20 21 22 23 24 25 26 27 28 29 30 31 32 33 34 35 36 37 38 39 40 41 42 43 44 45 46 47 48 49 50 51 52 53 54 55 56 57 58 59 60

Two-dimensional (2D) materials such as graphene, hexagonal boron nitride, and transition metal dichalcogenides have gained significant attention due to their unique electronic,1 photonic,2 electrochemical,3 and optical4 properties. The 2D nature of these materials allows for novel applications compared to their bulk counterparts, including in such applications as transitors,1 solar cells, touch screens,2 biosensors,3 and lasers.4 In 2011, MXenes were introduced as a new family of 2D materials.5 MXenes are 2D transition metal carbides and nitrides that have the formula unit Mn+1XnTx where M stands for an early transition metal (Ti, Nb, V, Cr, Mo, Ta, etc.), X stands for carbon and/or nitrogen, Tx represents surface terminations such as –OH, =O and –F, and n is an integer from 1 to 3.6 Here, the common notation Mn+1Xn will be used and we do not show the Tx for brevity. Within the M2X, M3X2, and M4X3 MXene structures that have been previously reported, there are several available compositional possibilities including mono-metal MXenes, ordered double metal MXenes with in-plane and out-of-plane ordering ((M'M")n+1Xn),6 divacancy MXenes with the formula unit M1.33Xn,7 and solid solution MXenes containing a mixture of multiple metals in the M sites.8 MXenes have become increasingly researched due to exceptional properties such as high volumetric capacitance,9 antibacterial properties,10 electrochromic behavior,11-12 high electronic conductivity,13 and optical transparency.14 These properties are beneficial for numerous applications including energy storage, 6, 15 catalysis,16-17 antennas and RFID tags,18 electromagnetic interference (EMI) shielding,19-20 sensors,21 and as plasmonic metamaterials.22 Furthermore, it has been shown that the MXene composition and structure play a vital role in the observed properties.23-28 A list of MXenes that have been experimentally synthesized and reported in the literature, including the one reported here, is shown in Figure 1.

Figure 1. MXenes reported to date. Twelve M2X MXenes (n = 1),7, 15, 29-36 nine M3X2 (n = 2), 5, 33, 37-41 and eight M4X3 (n = 3)8, 33, 37, 40, 42-44 have been synthesized. The MXene reported here is marked by an *. There are also many other MXene compositions that have been theoretically explored40, 45-46 and a variety of solid solutions that have been produced.

MXenes are produced by the selective chemical etching of specific atomic planes from layered carbide/nitride precursors. Most commonly, Mn+1AXn (MAX) phases are the precursor 2 ACS Paragon Plus Environment

Page 2 of 24

Page 4
Page 3 of 24 1 2 3 4 5 6 7 8 9 10 11 12 13 14 15 16 17 18 19 20 21 22 23 24 25 26 27 28 29 30 31 32 33 34 35 36 37 38 39 40 41 42 43 44 45 46 47 48 49 50 51 52 53 54 55 56 57 58 59 60

ACS Nano

materials and MXenes are produced by selectively etching the A layers, where A represents Al or Si.6, 47 The resulting MXene structure is dependent on that of its MAX phase precursor, which has limited the MXene family to materials with 2, 3, or 4 atomic layers of transition metal. Here, we introduce a new MXene with 5 atomic layers of transition metal (M5X4) by synthesizing its precursor MAX phase with 5 atomic layers of transition metal. Trace impurities of higher order MAX phases (n > 3) have previously been observed including Ta6AlC5,48 and Ti7SnC6,49 however both have only existed as a secondary component in a mixture with M2AX or as intergrown layers in other MAX phases. Similar to the MAX phase reported here, (TiNb)5AlC450 has been synthesized as a M5AC4 phase, however, its impurities include M2AlC and M4AlC3 MAX phases. The presence of other MAX phases as impurities makes synthesizing a phase pure MXene almost impossible. In general, the presence of different MAX phases (M2AC, and M4AC3) as impurities results in a mixture of MXene (for example, M2C and M4C3 in a M5C4 MXene). Furthermore, due to similar MXene densities and their 2D nature, separating the resulting mixed MXenes is challenging. Therefore, a M5AX4 MAX phase with no other MAX phase impurities is required to synthesize the first phase pure M5X4 MXene. Here we present Mo4VAlC4 MAX phase with no other MAX phase impurities, allowing for the synthesis of sufficiently phase pure Mo4VC4 MXene. We provide structural characterization via high-resolution scanning transmission electron microscopy (HR-STEM), Xray diffraction (XRD), scanning electron microscopy (SEM), and atomic force microscopy (AFM). In addition, chemical characterization via energy-dispersive X-ray spectroscopy (EDS) and X-ray photoelectron spectroscopy (XPS) is presented, with the optical, electrical, and thermal properties of Mo4VC4 determined via UV-vis-NIR spectrophotometry, temperature-dependent resistivity, and thermogravimetric analysis (TGA), respectively. Density functional theory (DFT) calculations were used to show the theoretical stabilities of other M5AX4 phases. The successful scalable synthesis of Mo4VAlC4 and the demonstration of Mo4VC4 MXene, shows that there is a new family of phases to be explored with the potential for many new MXenes to be synthesized. Due to the increased number of atomic layers in their structure, MXenes with 5 atomic transition metal layers could potentially have exceptional mechanical properties allowing for stronger metal matrix composites, better EMI shielding capabilities,51 and higher electrical conductivity for electronic applications.

RESULTS AND DISCUSSION Synthesis and Structural Characterization To identify the optimal chemistry for M5AlC4 synthesis, we mixed six sets of starting powder mixtures with Mox:V5-x ratios where x = 5, 4, 3, 2, 1, and 0. We performed XRD after the MAX synthesis process at 1650 ºC and determined that only the sample with a Mo:V ratio of 4:1 produced a M5AlC4 phase, as shown in Supporting Figure 1. Then a smaller interval was selected, where x = 3.50, 3.75, 4.00, 4.25, and 4.50. These studies indicate that the Mo:V ratio range for which a M5AX4 phase is stable is very narrow. These results are further discussed in Supporting Information (Supporting Figure 2). In brief, the MoxV5-xAlC4 phase can be synthesized when the 3 ACS Paragon Plus Environment

Page 5
ACS Nano 1 2 3 4 5 6 7 8 9 10 11 12 13 14 15 16 17 18 19 20 21 22 23 24 25 26 27 28 29 30 31 32 33 34 35 36 37 38 39 40 41 42 43 44 45 46 47 48 49 50 51 52 53 54 55 56 57 58 59 60

Mo:V ratio in the initial mixed powders is between 3.75:1.25 and 4.25:0.75. Supporting Figure 2 also shows an expansion in the a lattice parameter (a-LP) with increasing Mo content, which indicates that different Mo:V ratios are possible in the (MoV)5AlC4 structure, most likely as a solid solution of Mo and V on the M sites. For the remainder of the characterization and synthesis of MXene described subsequently, we used (MoV)5AlC4 synthesized by mixing precursor powders with a Mo:V ratio of 4:1. We also used XRD to examine the crystal structure of both the Mo4VAlC4 MAX phase and Mo4VC4 MXene (Figure 2). Mo4VAlC4 has a structure similar to other MAX phases, however several of the peaks in the XRD spectrum do not exactly match with the characteristic peaks of a typical P63/mmc MAX structure. The (002) peak occurs at 6.26° indicating a c lattice parameter (c-LP) of 28.216 Å, which is similar to (TiNb)5AlC4, as reported previously.50 This is among the largest c-LP of the known MAX phases. For comparison, Ti2AlC, Ti3AlC2, and Ta4AC3 have cLPs of 13.610 Å,52 18.578 Å,53 and 23.708 Å,54 respectively. Mo4VAlC4 powder contains impurity phases of Mo2C, VC, Al4C3, and Al2O3. The Al4C3 is dissolved during the HCl-cleaning step (Supporting Figure 3). The presence of Al2O3 is most likely due to the addition of V2O3 in the starting powder. As we describe in Supporting Information, although we do not fully understand the role of 0.05 mol of vanadium oxide in this MAX formation, its presence is required to form a phase pure M5AC4 phase with the conditions we report here. It is possible that the oxygen acts as a catalyst for this reaction by partially substituting for carbon on the lattice forming oxicarbide, which might stabilize the structure. Additionally, the extra heat produced during the thermal reduction of V2O3 by Al might push the sample into the (MoV)5AlC4 region of this quaternary phase diagram. Without the addition of V2O3, the resulting powder was Mo2C and VC (Supporting Figure 4). Similar to other Al-containing MAX phases, we attempted to selectively etch the Al layers with HF. During the first centrifugation wash cycle after the HF selective etching, the supernatant had a slight green tint (Supporting Figure 5). This is likely due to the dissolution of V from the MAX/MXene since any V-containing impurities remaining after the HCl treatment, such as Vbased carbides, would not be dissolved by HF. The process of optimizing the synthesis method is described in Supporting Information (Supporting Figures 6-7). After selective etching and the removal of the Al layers from the MAX structure, the resulting multilayered (ML) MXene (002) peak shifts to a lower 2θ, which is due to the increased c-LP (36.0 Å) compared to that of the MAX precursor (28.2 Å). This is comparable to other reported increases in c-LP after etching.37, 44 After delamination of the resulting powder with TMAOH, a colloid with a concentration of ~0.25 mg/mL was obtained. By vacuum filtering the colloid, a free-standing film of Mo4VC4 was made. The (002) peak of the resulting film is shifted to an even lower 2θ after delamination as a result of the further increase in c-LP (39.4 Å) due to the complete exfoliation of the MXene flakes and intercalation of tetramethylammonium cations used in the delamination process. This indicates an increase in c-LP of 3.4 Å. Similar increases in c-LP after complete delamination have also been reported for other MXenes, such as Ti3C2 (4.48 Å).47

4 ACS Paragon Plus Environment

Page 4 of 24

Page 6
Page 5 of 24 1 2 3 4 5 6 7 8 9 10 11 12 13 14 15 16 17 18 19 20 21 22 23 24 25 26 27 28 29 30 31 32 33 34 35 36 37 38 39 40 41 42 43 44 45 46 47 48 49 50 51 52 53 54 55 56 57 58 59 60

ACS Nano

Figure 2. XRD patterns of Mo4VAlC4 MAX phase powder, Mo4VC4 ML MXene powder, and free-standing film of delaminated Mo4VC4 MXene. Insets on the top of each XRD pattern show optical images of the corresponding powders/film. The scale bars on the optical images are 1 cm. Top right inset shows a close view of the (002) peak shift indicating exfoliation and delamination. The c-LP values are provided for all three XRD patterns.

Microscopy SEM of Mo4VAlC4 (Figure 3A) shows the typical layered structure for MAX phase particles. To confirm the 5-transition-metal-layered structure of Mo4VAlC4, TEM was used (Figure 3B). The alternating layered structure – with brighter layers occurring every 6 layers – suggests that slabs of Mo4VC4 are sandwiched between single Al layers (layers of carbon atoms are not visible). HR-STEM high-angle annular dark field (HAADF) imaging shows brighter atomic layers (lighter weight Al layers) alternating with slabs of darker atoms (heavier Mo/V layers) (Supporting Figure 8A). A SAED pattern of the (001) zone axis confirms a hexagonal crystal structure (Figure 3B inset). Upon further examination at higher-resolution it was discovered that the center Mo/V plane of atoms is a twin plane, forming a herringbone-type structure (Figure 3C). This clarifies why the XRD patterns did not completely match the typical P63/mmc structure of MAX phases. Further research is required to fully determine the atomic positions and space group of Mo4VAlC4 MAX and Mo4VC4 MXene. After etching, the Al is removed and the particles become accordion-like (Figure 3D). HR-STEM (Figure 3E-F) shows the five atomic layers of Mo/V that are no longer sandwiched between layers of Al, confirming that successful conversion to Mo4VC4 MXene was

5 ACS Paragon Plus Environment

Page 7
ACS Nano 1 2 3 4 5 6 7 8 9 10 11 12 13 14 15 16 17 18 19 20 21 22 23 24 25 26 27 28 29 30 31 32 33 34 35 36 37 38 39 40 41 42 43 44 45 46 47 48 49 50 51 52 53 54 55 56 57 58 59 60

achieved. It is worth noting that Mo4VC4 MXene retains the herringbone-type structure (Figure 3F).

Figure 3. Microscopic analysis of MAX and MXene. A) SEM micrograph of Mo4VAlC4 MAX phase powder. B) HRTEM micrograph of Mo4VAlC4 MAX phase with inset SAED pattern of the (001) zone axis. The scale bar for the SAED pattern is 1Å-1. C) Atomic-resolution HRTEM micrograph of Mo4VAlC4 MAX phase showing a herringbone-type structure. The solid circles on the right represent the atoms and the dashed line represents the mirror plane. D) SEM micrograph of Mo4VC4 MLMXene powder. E) Dark field STEM micrograph of Mo4VC4 ML MXene powder showing stacked 2D flakes with 5 layers of bright atoms (Mo/V layers). F) Atomic-resolution dark field STEM of Mo4VC4 MXene also exhibiting a herringbone-type structure. An atomic schematic and mirror plane are shown by solid circles on the right and a dashed line respectively. G) SEM micrograph of a single Mo4VC4 flake drop-cast onto a porous alumina substrate. H) AFM micrograph of Mo4VC4 flakes. I) Height profiles of the AFM scans shown in H, showing an average thickness of 2.5 nm.

After delamination, Mo4VC4 colloid was drop-cast onto porous alumina and SEM shows an individual 2D flake (Figure 3G). TEM of a single Mo4VC4 flake (Supporting Figure 8B-C) shows a thickness of ~1.3 nm which is similar to the thickness of the Mo4VC4 slabs in the MAX 6 ACS Paragon Plus Environment

Page 6 of 24

Page 8
Page 7 of 24 1 2 3 4 5 6 7 8 9 10 11 12 13 14 15 16 17 18 19 20 21 22 23 24 25 26 27 28 29 30 31 32 33 34 35 36 37 38 39 40 41 42 43 44 45 46 47 48 49 50 51 52 53 54 55 56 57 58 59 60

ACS Nano

structure. AFM results (Figure 3H-I) show the Mo4VC4 MXene flake has a thickness of 2.50 ± 0.33 nm. Comparatively, Ti3C2 (n = 2, a MXene with three transition metal layers) has an AFM thickness of 1.60 nm.55 Reported AFM thickness values include the MXene flake as well as any absorbed water molecules or other adsorbed species. A cross-sectional view of a film of Mo4VC4 flakes showing layers of delaminated flakes stacked flat on top of each other is provided in Supporting Figure 8D.

Compositional Characterization After determining the atomic structure, we turned our attention to the composition. As a qualitative tool, we used EDS and standard-less quantification56 to study the compositions of the Mo4VAlC4 MAX phase particles after HCl washing, ML Mo4VC4 MXene particles, and the freestanding film of delaminated MXene (Table 1). Since the MAX powder likely contained binary carbide impurities that remained after HCl washing, EDS analysis was done on particles with a visible layered structure, similar to Figure 3A. Their measured compositions were averaged. Surprisingly, the atomic percentage of aluminum was much lower than the stoichiometric amount for the MAX phase. Upon further examination with TEM, is was discovered that in addition to 5layer slabs of Mo/V sandwiched between Al layers, thicker slabs of Mo/V layers are also present in some locations (Supporting Figure 9). There are occasionally slabs of up to 20 Mo/V layers that have been seen. This clarifies why there is a lower than expected Al ratio. The MXene showed no presence of aluminum and instead showed the presence of fluorine and oxygen terminations (Tx). This indicates that the etching was successful, and terminations are present on the MXene surface. Table 1. EDS measurements of Mo:V:Al:C:F:O atomic ratios for the MAX phase (3 particles measured), ML MXene (6 particles measured), and free-standing film of delaminated MXene (5 spots measured). Sample Mo V Al C F O Mo4VAlC4 3.89 ± 0.02 1.11 ± 0.02 0.29 ± 0.13 0.41 ± 0.08 0.15 ± 0.02 Mo4VC4 (ML) 4.06 ± 0.07 0.94 ± 0.07 5.72 ± 0.46 0.54 ± 0.03 1.83 ± 0.07 Mo4VC4 (DL) 4.04 ± 0.04 0.96 ± 0.04 1.80 ± 0.29 0.01 ± 0.01 0.47 ± 0.12 *The values shown are atomic percentage normalized so that (MoV) = 5. Error is defined as one standard deviation*

While the Mo:V ratio used for synthesizing the Mo4VAlC4 MAX phase was 4:1, the resulting material had a ratio of Mo3.89:V1.11 (Table 1). After the HF treatment, the resulting Mo4VC4 MXene had a ratio of Mo4.06:V0.94. After delamination with TMAOH, the ratio remained about the same - Mo4.04:V0.96. The fluctuations in the Mo:V ratio are likely within reasonable error of the EDS detector, which means the selective etching was done for Al layers. The slight change in the Mo/V ratio might also be due to dissolution of some V atoms from the surface layer of the carbide, which agrees with the green color of the solution during the first wash. The amount of fluorine present decreases after delamination. It has been shown previously that TMAOH decreases F content,57 specifically for the Mo-containing MXenes.58-59 Nonetheless, the fluorine content even before delamination is still significantly lower compared to titanium-based MXenes,60 which is in agreement with previously reported work indicating that Mo on the surface 7 ACS Paragon Plus Environment

Page 9
ACS Nano 1 2 3 4 5 6 7 8 9 10 11 12 13 14 15 16 17 18 19 20 21 22 23 24 25 26 27 28 29 30 31 32 33 34 35 36 37 38 39 40 41 42 43 44 45 46 47 48 49 50 51 52 53 54 55 56 57 58 59 60

preferentially bonds with –OH or =O terminations rather than –F.61 Also, a decreased oxygen content was observed after delamination, however the accuracy of the EDS detector for O is limited so we do not report this as a quantitative result. An atomic-resolution EDS spectrum was also obtained to determine whether the Mo/V layers were ordered or disordered solid solutions (Supporting Figure 10). There is a distinct ordering with regard to the Mo/V slabs alternating with Al layers as shown by the periodic Al peaks. The spectra for Mo and V within the slabs are generally homogeneous and therefore it is concluded that the Mo/V layers are solid solutions of Mo and V. Despite this conclusion, a higher brightness of the middle layer (Supporting Figure 11) was observed in select cases, suggesting possible enrichment with Mo. XPS was used to quantify the transition metal ratio, and the C content in Mo4VC4 MXene. The Mo 3d region (Figure 4A) can be adequately fitted with 2 doublets corresponding to Mo bonded to carbon and surface termination at 228.47 eV (231.68 eV) and Mo in the Mo4+ oxidation state at 229.59 eV (232.83 eV), which corresponds to small amount of oxides presented in the freestanding film. Similarly, the V 2p region can also be fitted with 2 doublets centered at 513.38 eV (520.84 eV) and 514.94 eV (522.81 eV) correspond to V2+ and V3+ states, respectively as shown in Figure 4B.30 Both doublets in the V 2p regions are assigned to vanadium bonded to carbon atoms in the MXene structure. The difference in oxidation states of vanadium might come from different surface terminations bonded on the vanadium atom on the surface, which implies V is positioned in different transition metal layers (bonded to C and terminations), another indication of solid solution in the transition metal layers. The C 1s region (Figure 4C) was fitted by 5 peaks, corresponding to C-Mo/V, C-C, C-H, C-O, and C-OO at 283.15, 284.56, 285.31, 286.48, and 289.12 eV, respectively. The atomic ratio was deduced from the intensity of only the peaks related to MXene, e.g., only C-Mo/V peak in C region was used in this calculation. The calculated ratio was Mo4.10V0.90C2.99 which agrees with the ratio of Mo:V obtained from EDS results. The amount of C is below the expected stoichiometry, similar to many MXenes, possibly because of the presence of C vacancies in their precursor MAX phases.62 This could also be due to a substitution of O for some of the C sites during the synthesis of Mo4VAlC4 MAX phase. XPS results also indicate that no Al is present after etching and the amount of F surface termination is very small, in agreement with our EDS results (no more than 10% of the total surface termination) (Supporting Figure 12 A- B).

8 ACS Paragon Plus Environment

Page 8 of 24

Page 10
Page 9 of 24 1 2 3 4 5 6 7 8 9 10 11 12 13 14 15 16 17 18 19 20 21 22 23 24 25 26 27 28 29 30 31 32 33 34 35 36 37 38 39 40 41 42 43 44 45 46 47 48 49 50 51 52 53 54 55 56 57 58 59 60

ACS Nano

Figure 4. High-resolution XPS spectra of a Mo4VC4 free-standing film. A) Mo 3d. B) V 2p. C) C 1s regions.

The Raman spectra of Mo4VAlC4, ML Mo4VC4 and a free-standing film of delaminated Mo4VC4 MXene (Figure 5) show broad peaks in the range below 1000 cm-1 that correspond to vibrations of metals with oxygen and carbon. In contrast, Raman spectra of ordered MXenes Mo2TiC2 and Mo2Ti2C3 exhibit sharp bands in the region below 1000 cm-1.27 Since Raman vibrations in solids represent the vibrations of a unit cell, distortions of neighboring unit cells due to varying M-elements will lead to broadening of Raman peaks due to different frequencies of the vibrations.63 Moreover, since Raman bands depend on the element’s mass, broadening will be even more pronounced when the interchangeable elements have a large difference in mass.63 This again indicates that there are solid-solutions on the M sites within the MAX and MXene structure. Additionally, traces of free carbon are observed in the MAX phase sample (the peak at about 1600 cm-1).

Figure 5. Raman spectra of MAX and MXene. A) Mo4VAlC4 MAX phase, B) ML Mo4VC4 MXene, and C) freestanding film of delaminated Mo4VC4 MXene.

9 ACS Paragon Plus Environment

Page 11
ACS Nano 1 2 3 4 5 6 7 8 9 10 11 12 13 14 15 16 17 18 19 20 21 22 23 24 25 26 27 28 29 30 31 32 33 34 35 36 37 38 39 40 41 42 43 44 45 46 47 48 49 50 51 52 53 54 55 56 57 58 59 60

Thermal Analysis The thermal stability of a Mo4VC4 film was determined by TGA coupled with mass spectrometry (MS) under Ar flow. The thermogram (Figure 6A) shows several significant drops in the weight of the sample upon heating. The weight loss step, which peaked at 125 °C, is due to the removal of H2O molecules that were trapped in between the Mo4VC4 flakes from the filtration of the MXene colloid as shown by the H2O and OH- peaks in the mass spectrograph (Figure 6B).26 The XRD pattern of a sample treated at 150 °C under Ar flow (Figure 6C) reveals a shift in the (002) peak indicating a decrease in c-LP of 4 Å from the as prepared sample. This is due to the compaction of the flakes after the H2O removal. The amount of compaction indicates that possibly two layers of H2O molecules were present as the molecular radius of H2O is ~2.75 Å. The second weight loss step, which peaked at 342 °C, is due to the removal of residual TMAOH between the flakes as shown by the NH2-, CO2, CO, OH-/NH3, and H2O/NH4+ peaks in the mass spectra (Figure 6B).25-26, 64 For a sample treated at 500 °C under Ar flow, there is further shift in the (002) peak indicating a decrease in c-LP of 3.8 Å from the sample treated at 150 °C and a total of 7.8 Å decrease in c-LP from the as-prepared sample (Figure 6C). This amount of decrease in c-LP from as prepared to treated at 500 °C is smaller than those reported for Mo2C (17.9 Å), Mo2TiC2 (13.3 Å), and Mo2Ti2C3 (15 Å), possibly because those MXenes were delaminated with tetrabutylammonium hydroxide which has a larger radius of 8-9.9 Å.27 The removal of additional water suggests that some is retained even after the weight loss step at 125 °C. The ionic radius of TMA+ is 3.2 Å, which indicates that there is likely one layer of TMA+ ions between the layers with some retained H2O. Overall, our TGA-MS results show that H2O and TMA+ ions occupy similar amounts of space between the MXene flakes. The temperatures for the removal of residual H2O and TMAOH are in agreement with previously reported results for another Mo-containing MXene; Mo2C.26 Our results indicate that Mo-containing MXenes have similar thermal behaviors due to similar bonding strengths between Mo and molecules on the surface, but these behaviors have been shown to be different than MXenes with other M elements. The next weight loss began at ~505 °C and was indicated by C leaving the structure as CO. This is similar to the behavior exhibited by Mo2C.26 Defunctionalization of the surface producing two peaks at 638 °C and 742 °C (Figure 6A) allows recrystallization of carbide. After the heat treatment at 900 °C under Ar flow the resulting material is no longer Mo4VC4 MXene, and instead decomposes to form an orthorhombic (Mo,V)2C phase. Heating to 1500 °C transformed much of the orthorhombic (Mo,V)2C phase to cubic (Mo,V)C, as marked in Figure 6C. However, the exact structure of these bulk carbides was not analyzed in this study.

10 ACS Paragon Plus Environment

Page 10 of 24

Page 12
Page 11 of 24 1 2 3 4 5 6 7 8 9 10 11 12 13 14 15 16 17 18 19 20 21 22 23 24 25 26 27 28 29 30 31 32 33 34 35 36 37 38 39 40 41 42 43 44 45 46 47 48 49 50 51 52 53 54 55 56 57 58 59 60

ACS Nano

Figure 6. Thermal stability of Mo4VC4. A) Thermogravimetric analysis of Mo4VC4 MXene film. The sample experienced 6 drops in its weight due to water, OH- termination groups, TMAOH, and the MXene decomposition. B) Mass spectrometry results indicating the removal of CO, OH-/NH3, H2O/NH4+, NH2-, and CO2 from the MXene film that correspond to the sample’s weight loss. C) XRD patterns of the resulting material after the drops in sample weight. Inset shows a close view of the peak shift in the XRD pattern of the material as prepared, heated to 150 °C, 500 °C, and 900 °C with their respective c-LPs. The broad peaks at ~20° in the 900 °C and 1500 °C patterns are due to double-sided tape that was used to hold the film pieces to the glass slide for XRD.

Electrical and Optical Properties The electrical resistivity of an as-prepared Mo4VC4 free-standing film was measured with a 4-point probe. The thickness and resistivity values were quite uniform (standard deviation = 0.82 µm and 0.10 mΩ cm, respectively). The resistivity was measured to be 4.18 mΩ cm (conductivity 240 S/cm). To remove the effects of water and TMAOH intercalants, the as-prepared sample was heated at 500 °C in an Ar atmosphere for 5 h. We chose 500 ºC annealing temperature based on 11 ACS Paragon Plus Environment

Page 13
ACS Nano 1 2 3 4 5 6 7 8 9 10 11 12 13 14 15 16 17 18 19 20 21 22 23 24 25 26 27 28 29 30 31 32 33 34 35 36 37 38 39 40 41 42 43 44 45 46 47 48 49 50 51 52 53 54 55 56 57 58 59 60

our TGA results (Figure 6). After heat-treatment, the sample’s electrical resistivity decreased to 1.20 mΩ cm (conductivity 833 S/cm). This electrical resistivity is similar to another Mo-based MXene; Mo2Ti2C3 (1.63 mΩ cm).27 Interestingly, two thinner Mo-based MXenes, Mo2C and Mo2TiC2 have much lower resistivities of 0.80 mΩ cm and 0.67 mΩ cm, respectively.27 It is expected that a thicker MXene would have a lower resistivity due to additional paths for electrons to travel within a flake, however, this is not the case for the film measured here. We hypothesize that due to the increased thickness of Mo4VC4, the flakes are probably more rigid and might not stack well and might have gaps between adjacent flakes leading to fewer conductive paths. In other words, this can be due to the inter-flake resistivity than the intra-flake resistivity. The electrical resistivity of Mo4VC4 films as a function of temperature was measured after drying at 150 °C in a vacuum oven and annealing at 500 °C under an Ar atmosphere. The results (Figure 7A) show that the resistivity gradually increases as temperature decreases. The trend was similar for both samples, although the sample annealed at 500 °C had a slightly lower absolute resistivity. Interestingly, the room-temperature resistivity of this MXene only reduced by ~0.4 mΩ cm, compared to the dried sample, after annealing at 500 °C. This indicates that large d-spacing caused by TMAOH intercalation does not largely affect the electron transport property of this MXene, unlike what was observed for Ti3CN MXene, where an order of magnitude reduction in room-temperature resistivity was observed after annealing at 400 °C.25 The smaller decrease in resistivity could also be due to poor stacking of thick and rigid Mo4VC4 flakes, so that even after annealing, the flakes do not align well, having poor connections with neighboring flakes, as discussed above. The effect of TMAOH on temperature-dependent resistivity can be seen by comparing the overlaid temperature-dependent resistivity curves for as produced and annealed MXene (Supporting Figure 13A). The trend is similar although the 500 °C-annealed sample exhibits a less drastic increase in resistivity with decreasing temperature. The abrupt increase of the resistivity seen in the 150 °C-annealed sample (black curve) at ~250 K is most likely due to freezing of the remaining water and TMAOH molecules. The magnetoresistance was measured at 10 K with a magnetic field up to 5 Tesla applied perpendicular to the sample surface. Mo4VC4 exhibits a positive MR as shown in Figure 7B, which is similar to other Mo-containing MXenes,58-59 while many other MXenes exhibit a negative MR.58, 65 The reason for the positive MR observed in Mo-containing MXenes is currently unclear and a topic requiring further research. However, the strength of magnetoresistance was almost negligible for the sample annealed at 500 °C. This indicates that the magnetoresistance might be related to inter-flake electron transport rather than an intrinsic property of the MXene flakes. Hall measurements of both samples at 10 K indicates carrier concentration of 2.52 ×1022 cm-3 and 1.37 ×1022 cm-3 for the 150 °C- and 500 °C-annealed samples, respectively. Both samples exhibit negative Hall slope (Supporting Figure 13B) suggesting that electrons are the major carrier.66 Carrier mobility increases from 0.10 cm2/V s for the 150 °C-annealed samples to 0.36 cm2/V s for the 500 °C-annealed samples, mostly likely due to less scattering in the absence of TMAOH and water.

12 ACS Paragon Plus Environment

Page 12 of 24

Page 14
Page 13 of 24 1 2 3 4 5 6 7 8 9 10 11 12 13 14 15 16 17 18 19 20 21 22 23 24 25 26 27 28 29 30 31 32 33 34 35 36 37 38 39 40 41 42 43 44 45 46 47 48 49 50 51 52 53 54 55 56 57 58 59 60

ACS Nano

Figure 7. Temperature-dependent electrical properties of MXene. A) Electrical resistivity as a function of temperature for Mo4VC4 annealed at 150 °C and 500 °C. B) Magnetoresistance of Mo4VC4 under an external magnetic field perpendicular to the sample surface.

The optical properties were evaluated by measuring the extinction per path length (Ext/l) of delaminated Mo4VC4 solutions with varying concentrations and transmission of Mo4VC4 thin films (Supporting Figures 14-15). As determined via UV-vis-NIR spectroscopy, the extinction coefficient at 550 nm (ε550) was determined to be 34.4 L g-1 cm-1. Thin film transmission measurements show there is a decrease in transparency with increasing wavelength from 300 to 1000 nm (Supporting Figure 15). MXenes with an n value of 1 or 2, such as Ti2C, V2C and Ti3C2, interact with light within the visible spectrum.13-14, 67 For Ti3C2, this is indicated by a broad extinction peak between 700 and 800 nm and strong decrease in transparency in the infrared region.14 Mo4VC4 exhibits a featureless absorption spectrum from the visible to near infrared range (400 to 2500 nm), hinting at fundamental differences in how the material interacts with electromagnetic radiation compared to MXenes with a n value of 1 or 2. Due to the featureless spectrum, a potential application of this material could include fabricating low loss and high optical figure of merit (FOM) transparent conducting electrodes, however this will require optimization of the thin film quality, electrical conductivity, and normalization of transmission with regard to thickness.

Density Functional Theory DFT calculations were performed to determine the preferred termination groups that can exist on the surface of Mo4VC4 MXene. The results of these calculations indicate that –OH is the most preferred termination group with -9.10 eV formation energy. =O and –F terminations are not as stable (-5.39 eV and -6.56 eV respectively) which agrees with the experimental results presented here (Figure 4). DFT calculations were then used to determine the stabilities of 18 quasirandom 13 ACS Paragon Plus Environment

Page 15
ACS Nano 1 2 3 4 5 6 7 8 9 10 11 12 13 14 15 16 17 18 19 20 21 22 23 24 25 26 27 28 29 30 31 32 33 34 35 36 37 38 39 40 41 42 43 44 45 46 47 48 49 50 51 52 53 54 55 56 57 58 59 60

solid solution configurations as well as an ordered configuration with one layer of V sandwiched between 4 layers of Mo (two layers of Mo on each side as shown in Figure 8A). Examples of these quasirandom structures are provided in Supporting Figure 16. Each of these phases were predicted to be stable, in agreement with experimental results. For Mo4VAlC4, there are solid solution configurations that are more stable than an ordered configuration, thus it is more probable for Mo4VAlC4 to exist as a solid solution. DFT calculations were also performed to determine the thermodynamic stability of other M5AlC4 MAX phases. Specifically, the formation energies of ordered M'4M"AlC4 compositions were calculated where M' and M" were Hf, Zr, Ti, Ta, Nb, V, Sc, Mo, and W. A summary of the predicted stability of these phases is shown in Figure 8B. The exact formation energy values are provided in Supporting Table 2. It is expected for many of the compositions examined here, that there may be at least one solid solution structure that is more stable than the compositionally equivalent ordered structure. We present calculations for ordered MAX structures as a simple benchmark and many of their compositionally equivalent M'4M"AlC4 solid solution phases will likely be even more stable.

Figure 8. DFT predictions of MAX phases and MXenes. A) Formation energies for solid solution Mo4VAlC4 configurations (black dots) compared to ordered Mo4VAlC4 (purple diamond). B) DFT calculated formation energies of ordered M'4M"AlC4 MAX phases. Most are predicted to be stable except for some Mo and W compositions.

Interestingly, other phases studied, such as ordered phases containing Hf, Zr, and Ta, are predicted to be more stable than the synthesized Mo4VAlC4. The effect that the M' element has on the stability was determined to be much greater than that of M". W- and Mo-containing compositions are the least stable and are the only two M' elements that produce some unstable compositions. For both Mo- and W-based MAX phases specifically, it is known that Mo and W avoid stacking with C in a face center cubic structure (FCC),40 so adding another M element can allow for Mo- and W-based MAX/MXene to be synthesized as the additional M element will 14 ACS Paragon Plus Environment

Page 14 of 24

Page 16
Page 15 of 24 1 2 3 4 5 6 7 8 9 10 11 12 13 14 15 16 17 18 19 20 21 22 23 24 25 26 27 28 29 30 31 32 33 34 35 36 37 38 39 40 41 42 43 44 45 46 47 48 49 50 51 52 53 54 55 56 57 58 59 60

ACS Nano
