Repository: m-rui001/pdfonly-stem

# PDF-only STEM 论文语料与处理流水线

本仓库保存一份截至 2026-09-25 的论文全文处理产物，并保留元数据采集、来源探测、PDF 下载和导出脚本。文件夹名使用 SHA-1 内容标识；`out/catalog.csv` 将每个标识映射到 DOI、OpenAlex ID、年份和已有的 HTML、OCR HTML、Markdown 文件。

## 仓库内容

- `scripts/`：OpenAlex 元数据采集、结构化来源探测、URL 补源、PDF 下载和 TSV 导出脚本。
- `out/html/<sha1>/index.html`：正文可提取文本的 HTML。
- `out/html_ocr/<sha1>/index.html`：OCR 流程处理后的 HTML。
- `out/md/<sha1>.md`：按论文脉络撰写的中文 Markdown 总结。
- `out/reviews/<sha1>.review.json`：总结审核记录；其中源 HTML 路径已转为仓库相对路径。
- `out/catalog.csv`：安全筛选后的作品目录，不含本机绝对路径和正文抽样片段。

本快照包括 **949** 个普通 HTML、**265** 个 OCR HTML、**914** 个 Markdown，总计 **914** 份对应审核记录。原始 PDF、EPUB、OCR 原始 JSON、SQLite 下载状态库、临时文件、日志、API 密钥和本机环境配置不在仓库中。原始 OCR JSON 仍保留在本机的 `out/ocr_raw_zai/`。

File: out/html/1876b90815791be33771f2e8002a30a5aea37e02/index.html (part 1 of 2)
Elastic Properties of the Solid Electrolyte Li 7 La 3 Zr 2 O 12 (LLZO)
Elastic Properties of the Solid Electrolyte Li 7 La 3 Zr 2 O 12 (LLZO)
2015 · https://doi.org/10.1021/acs.chemmater.5b03854 · Open original PDF for figures and page layout
Page 1
Elastic Properties of the Solid Electrolyte Li7La3Zr2O12 (LLZO) Seungho Yu,† Robert D. Schmidt,† Regina Garcia-Mendez,‡ Erik Herbert,¶ Nancy J. Dudney,|| Jeffrey B. Wolfenstine,⊥ Jeff Sakamoto,†,‡ and Donald J. Siegel†,‡,§,* †

Mechanical Engineering Department, ‡Materials Science & Engineering, and §Applied Physics Program, University of Michigan, Ann Arbor, MI 48109, United States ¶ Department of Materials Science and Engineering, Michigan Technological University, Houghton, MI 49931, United States || Materials Science and Technology Division, Oak Ridge National Laboratory, Oak Ridge, Tennessee 37830, United States ⊥RDRL-SED-C Army Research Laboratory, Adelphi, MD 20783, United States

ABSTRACT: The oxide known as LLZO, with nominal composition Li7La3Zr2O12, is a promising solid electrolyte for Li-based batteries due to its high Li ion conductivity and chemical stability with respect to lithium. Solid electrolytes may also enable the use of metallic Li anodes by serving as a physical barrier that suppresses dendrite initiation and propagation during cycling. Prior linear elasticity models of the Li electrode/solid electrolyte interface suggest that the stability of this interface is highly dependent on the elastic properties of the solid separator. For example, dendritic suppression may be be enhanced as the electrolyte’s shear modulus increases. In the present study a combination of first-principles calculations, acoustic impulse excitation measurements, and nanoindentation experiments are used to determine the elastic constants and moduli for high-conductivity LLZO compositions based on Al and Ta-doping. The calculated and measured isotropic shear modulus are in good agreement, and fall within the range of 56 to 61 GPa. These values are an order of magnitude larger than for Li metal, and far exceed the minimum value (~8.5 GPa) . These data suggest that LLZO exhibits sufficient stiffness to warrant additional development as a solid electrolyte for Li batteries.

I. INTRODUCTION Lithium ion batteries are now widely used in portable electronics, and are transitioning to new applications in electric vehicles (EV) and stationary energy storage systems.1 To accelerate this transition, it is desirable to minimize safety issues associated with conventional organic liquid electrolytes, which are flammable and volatile.2 For this reason the development of solid-state electrolytes (SE) is attracting increasing attention, as these compounds have the potential to be nonflammable and stable in contact with the Li metal anode.3 As an additional benefit, solid electrolytes would facilitate increases in energy density by enabling metallic Li anodes. Metallic anodes are envisioned for use in emerging cell chemistries such as Li-air and Li-S, but could also yield benefits when paired with existing intercalation cathodes.4 To be viable, a solid electrolyte should satisfy several performance requirements simultaneously: it should possess high Li-ion conductivity, ~1 mS cm-1 or higher, with low electronic

conductivity; electrochemical stability against the Li metal anode and state-of-the-art cathodes (5 V or higher vs. Li/Li+) is also essential;3a, 5 finally, it should be manufacturable into thin, robust membranes. Sulfides and oxides are both under consideration as solid electrolytes.3b Sulfide materials presently exhibit higher ionic conductivities, which has been suggested to arise from the higher polarizability of the sulfide ion.6 For example, Li10GeP2S12 (LGPS) exhibits a high ionic conductivity of 12 mS cm-1 at room temperature.3b However, sulfides are hygroscopic, and form toxic H2S when exposed to moisture.7 On the other hand, oxides generally exhibit high chemical stability and ease of handling. At present, the most promising Li-ion conducting oxides are garnets with nominal composition Li7La3Zr2O12. Commonly referred to as LLZO, this oxide exhibits a favorable combination of high conductivity (~1 mS cm-1), chemical stability against Li metal, and electrochemical stability (0-6 V vs Li/Li+).8

Page 2
Figure 1. (a) Atomic structure of Li6.25Al0.25La3Zr2O12 and (b) Li6.5La3Zr1.5Ta0.5O12. Al∙∙ and Ta∙ denote, respectively, Al substitution on Li sites and Ta substitution on Zr sites, using Kröger–Vink notation.

Stoichiometric LLZO adopts a tetragonal crystal structure (space group 4 ) at room temperature.9 This polymorph is of less interest for solid electrolyte applications than the cubic polymorph, as the former is limited by low ionic conductivity (~10-6 S cm-1).9a However, supervalent doping stabilizes the cubic crystal structure (space group 3 ), which has a much higher conductivity, ~10-4-10-3 S cm-1.10 Dopants are expected to increase the degree of vacancy disorder within the Li sublattice, leading to enhanced hopping paths for Li+ and an increase in conductivity.11 For example, substitution of 0.2-0.24 moles of aluminum (nominal oxidation state of 3+) for lithium creates 0.4-0.48 moles of lithium vacancies per LLZO formula unit, respectively, and stabilizes the cubic phase.12 In this phase the ionic conductivity is increased to 0.4 mS/cm at 298 K. Density functional and molecular dynamics calculations demonstrated that the transition from the tetragonal to cubic phase occurs for Li vacancy concentrations greater than 0.4– 0.5 per LLZO formula unit.9b An alternative to Al doping is substitution of Ta5+ on Zr4+ sites. Substitution of Ta5+ is preferred to Al doping, since Ta, unlike Al, does not reside on the Li sublattice and thus yields higher conductivity.10 In fact, Li6.5La3Zr1.5Ta0.5O12 (0.5 Li vacancy per formula unit) has achieved a conductivity close to 1 mS/cm at 298K.13 In addition to possessing a high Li-ion conductivity, a viable solid electrolyte should also exhibit appropriate mechanical properties.14 In particular, the elastic moduli of a SE are of key importance. First, it is believed that a SE’s shear modulus impacts the tendency for dendrites to form on the anode surface during cycling.15 Linear elasticity analyses performed by Monroe and Newman suggest that the shear modulus should be at least twice that of Li metal in order to prevent dendrite nucleation.15 Secondly, the Young’s modulus impacts the fracture strength of a SE. Based on Griffith theory, the fracture strength can be estimated using the Young’s modulus and the surface energy.16 Unfortunately, very few investigations of the mechanical properties of LLZO have been reported.14a Ni et al. measured the room temperature elastic moduli (Young’s modulus, E, shear modulus, G, bulk modulus, B, and Poisson’s ratio, ν) of Al-doped cubic LLZO (Li6.24Al0.24La3Zr2O11.98, volume fraction porosity, = 0.03) using resonant ultrasound spectrosco-

py (RUS).14a The values reported were E = 149.8 GPa, G = 59.6 GPa, and B = 102.8 GPa. On the other hand, the elastic properties of Ta-doped LLZO are not available in the literature. Similarly an evaluation of the elastic constants of LLZO also appears to be absent. The present study aims to close these knowledge gaps by determining the elastic constants and moduli for Al- and Tadoped LLZO (Li6.17Al0.28La3Zr2O12 and Li6.5La3Zr1.5Ta0.5O12, Fig. 1) using a combination of first-principles computation and multiple experimental techniques. Nanoindentation experiments were conducted to obtain quasi-single-crystal elastic properties of LLZO; these measurements can be directly compared to values predicted by Density Functional Theory calculations. In addition, impulse excitation measurements were used to measure the bulk-scale elastic properties of polycrystalline LLZO. An advantage of impulse excitation is that it directly measures the longitudinal and shear wave speeds by determining the time of flight for a single longitudinal or shear pulse. It is therefore a simpler alternative to RUS, where wavespeeds are determined by fitting a set of mechanical resonance frequencies to a model. Finally, the elastic properties of metallic Li were re-visited computationally. This data was used with the elasticity analyses of Monroe and Newman,15 and in combination with the measured LLZO elastic properties, to assess the effectiveness of LLZO in suppressing dendrite formation at the Li-LLZO interface. We find that the predicted and measured elastic properties for LLZO are in excellent agreement. For example, the calculated elastic constants are within 5% of the nanoindentation measurements, with Young’s modulus values (E) ranging from 147 to 154 GPa across the Al and Ta-doped LLZO compositions. Furthermore, the predicted data are consistent with impulse excitation measurements which capture the polycrystalline microstructure of LLZO specimens; in this case E values between 140 and 146 GPa were obtained for specimens of relative density greater than 98%. Finally, the measured and calculated shear modulus (G) for Al/Ta-doped LLZO is approximately 60 GPa. This value is more than an order of magnitude larger than that of BCC Li. Hence, based on the model of Monroe,15 both LLZO compositions may be be stiff enough to suppress lithium dendrite formation. These data provide

Page 3
important insights into the mechanical properties of the LiLLZO interface. Understanding the stability of this interface is a prerequisite for the development of long-lived, all solid-state batteries.

II. METHODS A. Computational All calculations were performed using density functional theory (DFT) with a plane wave basis set and the projector augmented wave (PAW)17 method, as implemented in the Vienna Ab initio Simulation Package (VASP).18 The PerdewBurke-Ernzerhof (PBE)19 generalized gradient approximation (GGA) was used for the exchange-correlation energy. An energy cutoff of 600 eV was used for the plane wave basis, and the Brillouin zone was sampled using the Monkhorst-Pack scheme.20 Extensive K-point convergence testing was performed so as to obtain accurate elastic properties. Calculations employing up to a 46×46×46 k-point mesh (2300 irreducible k-points) were used for metallic Li, and a 4×4×4 mesh (32 irreducible k-points) was used for LLZO. The convergence criterion for the electronic self-consistency loop was set to 10-5 eV (5.32×10-5 meV/atom for LLZO) and atomic positions were relaxed (for a specified cell shape and volume) until the forces were less than 0.01 eV/Å. Simulation cells were based on the experimental Al-doped21 and Ta-doped LLZO11a cubic crystal structures, as shown in Figure 1. These cells contained a total of 188 atoms, corresponding to 8-formula units. Li was distributed on the partially-occupied 24d and 96h sites using a procedure that excluded occupation of electrostatically-unfavorable first nearestneighbor sites.8c Before calculating the properties of doped LLZO, we compared the total energies of several pristine LLZO cells containing different distributions of Li ions across the available Li sites. The calculated energy differences amongst these candidate structures were small (<1.5 meV/atom). The structure having the lowest total energy from this set of candidates was adopted for subsequent calculations. This structure had partial occupancies of 0.542 and 0.448 (equivalent to 13 and 43 atoms in unit cell) for the 24d and 96h sites, respectively. These occupancies are similar to the experimental values of 0.564 and 0.442 for these sites, respectively.8c In the Al-doped structure (Li6.17Al0.28La3Zr2O12), two randomly-selected 24d Li sites were replaced by Al. (Li 24d sites have been previously identified as the most energetically favorable sites for Al doping.22) To maintain charge neutrality, a total of four Li atoms located near the Al-sites were also removed from the cell. Likewise, for the Ta-doped structure (Li6.5La3Zr1.5Ta0.5O12), four Zr atoms were replaced by an equivalent number of Ta dopants,11a and a total of four Li vacancies were created to maintain charge neutrality. The resulting occupancies of the 24d sites are 0.458 (equivalent to 11 Li+ ions in unit cell) for both the Al and Ta-doped cells, and 0.406 and 0.427 (equivalent to 39 and 41 Li+ ions in unit cell) for the 96h sites, respectively. To facilitate comparisons with the mechanical properties of a Li anode, the elastic properties of metallic BCC lithium were also investigated. The elastic properties of a solid phase having a cubic crystal , structure can be described using three elastic constants:

, and .23 The elastic constants were evaluated using Hook’s law by calculating the total energy as a function of strain. In addition to being ingredients in the calculation of the elastic and shear moduli (described below), the elastic constants constitute fundamental mechanical properties of a crystalline phase. For example, these data may be useful in followon studies involving mesoscale modeling of LLZO-based separators. Three methods were explored for determining the and elastic constants for LLZO: Method A: Direct calculation of and the bulk modulus, B. In this case the uniaxial strain, , was determined by incrementally expanding or contracting the crystal along a [100] direction (up to ±3% of the minimum-energy lattice constant), and fitting the resulting energy-strain data to a quadratic polynomial. Next, the bulk modulus, B, was obtained by fitting total energy vs. volume data to the Murnaghan equation of was then derived using B and , using the relastate.24 tion (1):23 = (

).

+2

(1)

and the difference Method B: Direct calculation of − . The difference − , defined as , can be independently derived by shearing the crystal with an orthorhombic strain,23 0 0 0 . (2) = 0 − /(1 − ) 0 0 Here, ( )/2 represents the resistance to a shear stress applied across the (110) plane in the [110] direction.25 refers to a small strain, which in our calculations is on the order of 0.02. can then be obtained using a combination of and . . In this case Method C: Direct calculation of B and and are evaluated using Eq. 1 and the definition of . was obtained by incrementally shearing For all methods the crystal with a monoclinic strain,23 0 /2 0 /2 0 0 , (3) = /(4 − ) 0 0 and fitting to a quadratic polynomial. In this case was varied between -0.03 and +0.03. Subsequently, the directional properties of the Young’s modulus, [ ] , [ ] , and [ ] , and the shear modulus, [ ], [ ] , and [ ] , were derived from the elastic constants , , and according to:26 [

] =

[

] =

[

] =

[

] =

(

)(

) )

( (

)( (

) )(

(

, )

,

(4)

)

,

[

] =

(

] =

(

[

) )

,

(5)

These values allow for estimating the anisotropy of the elastic moduli. The polycrystalline isotropic shear modulus, , was

Page 4
obtained using the calculated elastic constants in combination with the Voigt–Reuss–Hill averaging scheme:26 =

(

+

) (

)

.

(6)

Finally, Young’s modulus, , and Poisson’s ratio, , assuming an isotropic polycrystalline material, were evaluated using:27 =

,

=

(

)

.

(7)

B. Experimental LLZO samples were synthesized from starting powders of Li2CO3 (99.0%+, JS-L5940-125, Jade Scientific, Westland MI), La(OH)3 (99.95%, 43123, Alfa Aesar, Ward Hill MA), and ZrO2 nanopowder (99.9%, 40N-0801, Inframet Advanced Materials, Manchester CT), with doping of either Al2O3 (99.9%, AP-212, Mager Scientific, Dexter MI) or TaCl5 (99.999%, 510688, Aldrich). Al-doped LLZO with composition Li6.17Al0.28La3Zr2O3 was prepared with 7 wt.% excess lithium precursor to account for Li loss during calcination. The precursors were mixed in an agate-lined ball mill with 100 g of 10 mm agate media at 350 RPM for 8 h in a planetary ball mill (PM100, Retsch GmbH, Haan, Germany), with 5 minute intervals of milling followed by 5 minute rest intervals. The mixed powder was cold pressed into 9.40 g pellets of 25.4 mm diameter at 400 kN for 2 min, then calcined on a MgO boat at 1000°C for 4 h in 0.7 l/min flowing dry air. After calcination, the pellet was manually ground in an agate mortar and pestle and passed through a 75 µm sieve; finally, planetary ball milling was performed for 30 minutes at 350 RPM. Ta-doped LLZO of composition Li6.5La3Zr1.5Ta0.5O12 was prepared by adding TaCl5 (previously dissolved in anhydrous ethanol) to the precursors in an agate-milling vial. A 10 wt.% excess of lithium precursor was used to compensate for Li loss during synthesis. A planetary ball mill with agate milling media was used to mix the precursors at 350 RPM for 8 hours. After milling, the ethanol in the solution was evaporated under an infrared light; the sample was then placed on a MgO boat and heated in air at 150°C for 2h. After drying, the powders were collected and cold pressed into a pellet. The pellet was placed in a MgO combustion boat and heating in air at 1000°C for 4h. Single phase cubic LLZO was obtained by grinding the pellet into powder and adding 15 wt.% of lithium precursor followed by cold pressing and heating a second time at 1000°C in air for 4h. The Al-doped and Ta-doped bulk specimens of LLZO were hot pressed from 3.5 g and 5 g of powder, respectively, in a 12.7 mm diameter graphite die with alumina plungers. Two layers of 0.5 mm graphite foil (99.8%, 42953, Alfa Aesar) were placed between the powder and the plungers to prevent direct contact between the plungers and the powder. The powder was cold pressed at 8 kN for 30 min, then sintered at 1100°C and 8 kN for 1 h by rapid induction hot pressing (IH15A, Across International, Livingston NJ). The sintered specimens were each sanded to remove the graphite foil from the surface. Fractured surfaces of the Al-doped LLZO sintered bulk specimens were mounted on graphite tape and examined by SEM (Nova Nanolab, FEI, Hillsboro OR) at 15 kV and 0.14 nA using Everhart-Thornley and through-lens secondary electron detectors. Fractured surfaces of the Ta-doped LLZO sin-

tered specimen were mounted on copper tape and examined by SEM (Quanta 200 3D, FEI, Hillsboro, Oregon) at 15 kV and 0.27 nA. Lattice parameter and phase purity were determined by Reitveld analysis of X-ray diffraction patterns (Miniflex 600, Rigaku, Tokyo, Japan) with a copper anode and graphite monochrometer at 40 kV and 15 mA. Elastic moduli were measured using two techniques: acoustic impulse excitation and nanoindentation. Acoustic impulse excitation is a non-destructive and rapid technique for measuring bulk, polycrystalline elastic properties. In contrast, nanoidentation examines single grains within the specimen, with results analogous to single crystal values. Moduli determined by acoustic impulse excitation were calculated from the measured wavespeed (5073PR with M110 lateral transducer, Olympus NDT, Tokyo, Japan) with shear wave couplant (SWC, Olympus NDT). The pulse timing, t, was measured by oscilloscope (PicoScope 2207a, Pico Technologies, Cambridgeshire, UK). The specimen length, l, was measured by micrometer (293-832-30, Mitutoyo, Japan) in 5 places across each specimen and averaged. Polycrystalline bulk specimens were assumed to be isotropic for calculation of elastic moduli. Longitudinal velocity, Vl, was measured as: =

(8)

Young’s modulus, E, and shear modulus, G, were calculated by equations 9-10, using Poisson’s ratio, ν = 0.257, from published values14a = = (

(

)( (

)

) )

(9) (10)

Nanoindentation measurements were performed on polished Al-doped and Ta-doped bulk specimens of LLZO. The specimens were polished with a series of diamond compounds to a final grit of 0.5 µm (diamond compound 810-868, extender 811-004, Leco Corp, St. Joseph MI) on an automatic polishing machine (LP900A, South Bay Technologies, San Clemente CA). To remove any surface contamination prior to nanoindentation, the specimens were briefly hand polished for two minutes each with the same 0.5 µm diamond compound and thoroughly rinsed with cyclohexane immediately before moving into the nanoindenter. Dynamic nanoindentation (indenter information?) using a modified continuous stiffness measurement (CSM) was performed on the specimens in an argon environment with a Berkovich indenter at a drive frequency of 100 Hz and harmonic oscillation amplitude of 2 nm RMS. The amplitude of the oscillation was linearly increased from 0 to 2 nm until the indenter tip was at a depth of 140 nm. E was calculated from the load-displacement curve during unloading using the Oliver-Pharr method.28 Additional details of the CSM by nanoindentation are reported elsewhere.29 A fused silica standard was used to calibrate frame stiffness up to 150 kN/m. For the specimens in this study the nanoindenter exceeded the calibration range at a depth of approximately 230 nm, and frame stiffness for greater depths was extrapolated. Thus to avoid extrapolation errors, the reported values of elastic moduli by dynamic nanoindentation were determined in the depth range between 140 nm and 230 nm. The shear modulus from the nanoindentation measurements was calculated from the measured E using equation 10 and ν = 0.257 from the literature14a

Page 5
298 K are: ~4 % for MgO30, ~1 % for Al2O331, and ~9 % for Li2O.32 We therefore assume that the calculated moduli of LLZO at 0 K should be reduced by ~5% to estimate behavior at room temperature. Adopting this scaling factor, we arrive at room temperature values of 154.5 GPa and 61.4 GPa for E and G, respectively. Calculated Ta-Doped LLZO Elastic Properties. Methods A-C were also used to calculate the elastic constants of Tadoped LLZO. The elastic constants derived from the three methods have very similar values, as shown in Table S2. In Table 1, the calculated B, E, and G evaluated using method A are 99.2, 154.9 and 62.5 GPa, respectively. Assuming a 5% softening of moduli between 0 and 298 K, the predicted values of and at room temperature are 147.2 and 59.4 GPa, respectively. Measured Elastic Properties of LLZO. Measuring the elastic properties required phase pure, high relative density samples. Hot pressing was used to achieve > 98 % relative density, and X-Ray diffraction was used to characterize the crystal structure. Geometric measurements were used to measure density, while SEM fractography was used to characterize the microstructure. Confirming the phase purity and high relative density enabled the elastic property measurement using nanoindentation and impulse excitation to obtain quasi-single crystal and polycrystalline elastic properties, respectively. Figure 3 shows X-ray diffraction patterns for the polycrystalline hot pressed samples of Al-doped and Ta-doped LLZO. The patterns are consistent with a pure cubic structure with no

III. RESULTS AND DISCUSSION Calculated Al-Doped LLZO Elastic Properties. Figure 2(a) shows the total energy of Al-doped LLZO as a function of cell volume, and the associated fit of this data to the Murnaghan equation of state. Similarly, Figure 2(b), (c), and (d) show the total energy as a function of uniaxial, monoclinic, and orthorhombic strain, respectively; solid lines represent fits to a quadratic polynomial. A 2×2×2 k-point mesh (4 irreducible kpoints) was determined to be sufficient to achieve converged values for the bulk modulus and elastic constants; this k-point mesh was also adopted for calculations of the elastic constants, , , and . As mentioned earlier, three methods were explored for determining the elastic constants. All three approaches employ a , but then use two different independdirect calculation for ent quantities to derive the remaining elastic properties (see discussion in Sec. II). The elastic constants for LLZO derived from these three methods have very similar values, as shown in Table S1. The elastic moduli and Poisson’s ratio were derived using Eq. (1), (4)-(7). The elastic constants and moduli of Al-doped LLZO are summarized in Table 1. The calculated values were deter, mined using method A (via independent calculations of B, and ). The calculated B, E, and G at zero Kelvin are 112.4 GPa, 162.6 GPa and 64.6 GPa, respectively. The elastic moduli of oxides typically decrease with increasing temperature.

-7.280

-7.285

-7.290

k-point mesh 1x1x1 2x2x2 4x4x4

-7.295 11.0

12.0

12.5

-0.62160

-0.62175

-0.62190

k-point mesh 1x1x1 2x2x2 4x4x4

-0.62205

-0.03 -0.02 -0.01 0.00

13.0

Volume (Å3/atom)

(c) Energy density (eV/Å3)

11.5

Energy density (eV/Å3)

(b)

0.01

0.02

0.03

0.04

Uniaxial strain, δ

(d) -0.6340

-0.6218

-0.6219

-0.6220

k-point mesh 1x1x1 2x2x2 4x4x4

-0.6221

-0.04 -0.03 -0.02 -0.01 0.00 0.01 0.02 0.03 0.04

Energy density (eV/Å3)

Total energy (eV/atom)

(a)

-0.6341

-0.6342

k-point mesh

-0.6343

2x2x2 4x4x4 -0.6344 -0.03

Monoclinic strain, δ

-0.02

-0.01

0.00

0.01

0.02

0.03

Orthorhombic strain, δ

Figure 2. Calculated total energy of Al-doped LLZO as a function of the (a) cell volume, (b) uniaxial strain, (c) monoclinic strain, and (d) orthorhombic strain.

Representative decreases for common oxides between 0 and

second

5 Figure 4. Fracture surfaces of: (a) Al-doped and (b) Tadoped LLZO.

Page 6
Table 1. Elastic properties of Al-doped LLZO (Li6.25Al0.25La3Zr2O12), and Ta-doped LLZO (Li6.5La3Zr1.5Ta0.5O12). The elastic constants and moduli are expressed in GPa. C11

C12

C44

B

E

G

162.6

64.6

154.5

61.4

146.1 ± 0.8

58.1 ± 0.3

150.3 ± 2.2

59.8 ± 0.9

149.8 ± 0.4

59.6 ± 0.1

0.257±0.002

154.9

62.5

0.24

147.2

59.4

139.9 ± 2.1

55.7 ± 0.8

153.8 ± 2.7

61.2 ± 1.1

Al-doped LLZO DFT (0 K)

187.0

75.1

71.0

112.4

DFT extrapolated (298 K) Impulse excitation (298 K)

100.2 ± 0.6

Dynamic nanoindentation (298 K) RUS (298 K) Ref. 14a

102.8 ± 0.3

0.26

Ta-doped LLZO DFT (0 K)

169.8

63.9

69.8

99.2

DFT extrapolated (298 K) Impulse excitation (298 K)

96.0 ± 1.4

Dynamic nanoindentation (298 K)

phases, as compared to cubic LLZO reported in the literature, Li7-xLa3TaxZr2-xO12 (ISCD 183686).33 Lattice constants of 12.957 ± 0.002 Å and 12.945 ± 0.001 Å, for Al-doped and Tadoped LLZO respectively, were determined by Rietveld refinement. These values are in good agreement with the present DFT calculations, which predict lattice constants of 13.023 Å and 13.013 Å for Al and Ta-doped LLZO, respectively. Both theory and experiment predict that the Al-doped variant has a slightly larger lattice constant. The mass density, ρ, of Al-doped and Ta-doped LLZO hotpressed samples was 5.08 ± 0.09 g/cm3 and 5.34 ± 0.05 g/cm3, as determined from their mass and physical dimensions. The calculated bulk densities were divided by the theoretical densities (5.139 g/cm3 and 5.396 g/cm3, respectively), which were

Intensity (arb. units)

Li6.5La3Ta0.5Zr1.5O12

Li6.17Al0.28La3Zr2O12

Li6.5La3Ta0.5Zr1.5O12, Ref. 33

20

30

40 2θ (°)

50

60

Figure 3. X-ray diffraction patterns of Al-doped and Tadoped LLZO.

determined from the measured lattice parameter. Based on these values, the relative density for both compositions is

98.9%. Thus, both materials have near theoretical density. It is well-known that the elastic modulus of a single phase material decreases with increasing porosity.34 However, given that the density of the LLZO specimens prepared here are near their theoretical densities, the measured E and G of the bulk polycrystalline specimens can be compared directly to the predicted values. Micrographs of the fractured surfaces of the Al-doped LLZO are shown in Figure 4(a). These images further confirm the presence of a dense specimen with nearly zero porosity. Similarly, only limited and isolated porosity was observed in the fractured surfaces of the Ta-doped LLZO specimen, Figure 4(b), consistent again with specimens having near theoretical density. The grain size of the Al-doped LLZO specimen was 5 – 50 µm, and 1 – 10 µm for the Ta-doped specimen (Figure 4). For each specimen, the grain size is significantly smaller than the specimen length of 2.552 ± 0.007 mm and 4.135 ± 0.031 mm. Thus, the elastic moduli of the bulk polycrystalline specimens may be assumed to be isotropic. From nanoindentation, the Young’s modulus (E) of the Aldoped LLZO is 150.3 ± 2.2 GPa; for Ta-doped LLZO a value of 153.8 ± 2.7 GPa was measured (Figure 5, Table 1). Because the size of each nanoindentation is approximately 500 nm – which is 2 to 100 times smaller than the diameter of each grain – the elastic moduli values are approximately equivalent to an average over several single grain/quasi-single crystal measurements performed on random orientations. Thus, when comparing the calculated (154.5 and 147. GPa, respectively) and measured average quasi-single crystal values, excellent agreement is achieved (Table 1). At 298 K the Al-doped and Ta-doped calculated and measured quasi-single crystal elastic moduli are within 3 and 5 %, respectively. Indeed, theory predicts the Ta-doped LLZO should have a lower elastic modulus compared to the Al-doped LLZO. However, the relatively small difference in values could be due to experimental error. By impulse-excitation, the E of the Al-doped LLZO is 146.1 ± 0.8 GPa and Ta-doped LLZO is 139.9 ± 2.7 GPa (Table 1). Because the impulse excitation technique interrogates the specimen volume beneath the transducer (8mm diameter) and

Page 7
E (GPa)

180

Al-doped Ta-doped

160

140

0

140

280

420

560

Displacement into surface (nm)

Figure 5. Young’s modulus, E, of Al-doped and Ta-doped LLZO specimens as a function of nanoindentation displacement.

SE so as to maintain good interfacial contact with an electrode during cycling. As a rough estimate of the ductility of LLZO we have calculated the ratio of the bulk modulus to the shear modulus, / , which indicates the ductility/brittleness nature of a solid.14b According to Pugh’s criterion,35 the critical / value for a transition from brittle to ductile behavior is 1.75. The calculated / values for Al and Ta-doped LLZO are 1.74 and 1.59, respectively. A strict interpretation of Pugh’s criterion indicates that both compounds should therefore be considered brittle materials, with the Al-doped variant being the more ductile of the two compositions. The brittle behavior of both compounds is consistent with the general properties of oxides such as γ-SiO2, for which / = 1.4.36 The predicted brittle nature of the two LLZO compositions is in agreement with fracture toughness results of Wolfenstine et al.37 on Al doped LLZO (Li6.24Al0.24La3Zr2O11.98) where a fracture toughness of ∼1.25 MPa-m1/2 was measured. This

the grains are < 50 Table 2 Elastic properties of BCC Li. The elastic constants ( ) and moduli (Young’s and shear, and , respectively) µm, the are expressed in GPa. Values marked with an asterisk are derived using Eq. (6) and (7). DFT values were extrapolated elastic to 298 K by scaling the zero Kelvin values by an empirical scaling factor of -15%. moduli represent C11 C12 C44 B E G isotropic Zero Kelvin bulk polycrystalline DFT (present study) 13.7 15.3 12.8 11.3 13.0 5.0 0.34 values that Experiment Ref. 39a 13.8 15.4 13.0 11.3 12.9* 4.9* include Experiment Ref. 39b 13.2 14.7 12.5 11.3 12.6* 4.8* <2% porosity. The Experiment Ref. 39c 13.1 14.6 12.4 11.4 12.6* 4.8* error in the 298 Kelvin elastic DFT (present study) 11.1 4.25 moduli is primarily a Experiment Ref. 39b 12.0 13.4 11.3 8.9 10.6* 4.0* function of Experiment Ref. 39c 11.9 13.3 11.2 8.8 10.5* 4.0* the variaExperiment Ref. 40 12.0 13.4 11.3 8.8 10.5* 4.0* tion in the specimen Experiment Ref. 41 8.0 thickness. Experiment Ref. 42 4.9 Experimentally, G value can be compared to fracture toughness values of ∼1 measured by nanoindentation is 59.8 ± 0.9 GPa for Al doped MPa-m1/2 for an ideal brittle material, such as silicate glass, LLZO and 61.2 ± 1.1 GPa for the Ta- doped sample (Table 1). and 25-35 MPa-m1/2 for ductile metals like Aluminum.38 By impulse excitation G is 58.1 ± 0.3 GPa for Al doped LLZO BCC Lithium. The calculated elastic constants and moduli and 55.7 ± 0.8 GPa for Ta-doped LLZO (Table 1). Importantly, for BCC Li are summarized in Tables 2 and S3. Values reportfrom Table 1 it can be observed that the calculated and measured (by both impulse excitation and nanoindentation) E and , and at ed there are for Method A. The values for B, G moduli are within 5%. In addition, from Table 1 it can be zero Kelvin were obtained using direct DFT calculations, observed that experimental and calculated E and G values for while the other elastic properties were derived from those valAl-doped LLZO are consistent with literature values reported ues using Eq. (4)-(7). In Table 2, the calculated values for B, from RUS measurements of similar Al-doped LLZO.14a , and are 13.7 GPa, 15.3 GPa and 11.3 GPa, respectively. These values are in very good agreement (differing by only The average of the calculated, nanoindentation, and impulse 3%) with the experimental data, which fall within the ranges excitation measurements for E (Table 1 at 298 K) for Al and 13.1 - 13.8 GPa (B), 14.6 - 15.4 GPa ( ) and 11.3 - 11.4 GPa Ta-doped LLZO is 150 GPa and 147 GPa, respectively. Using ( ) GPa at 0 K.39 At room temperature the experimental ν = 0.26 (Table 1) and equation 10, these elastic moduli avervalues are approximately 15% lower.39b, 39c, 40 Thus, the preages give average shear moduli of 60 GPa and 58 GPa for the dicted E and G values are approximately 11.1 and 4.25 GPa, Al and Ta-doped LLZO, respectively. The significance of respectively, when extrapolated to room temperature using a these values will be discussed below after we revisit the shear similar scaling factor (reduction of 15%). moduli data for Li. The predicted value for E of 11.1 GPa at room temperature Ductility. In addition to being stiff to prevent dendrite penecan be compared to room temperature experimental values for tration, some degree of ductility would also be desirable in a Li of 8 GPa41 and 4.9 GPa42, as determined by resonance spec-

Page 8
troscopy and from static bending tests under oil, respectively. The predicted value is reasonable agreement with the resonance value and about twice higher than the static value. It is known that dynamic values are in general more accurate than static values as a result of experimental difficulties (e.g. friction at the load points).43 Implications. According to the model of Monroe et al., a solid electrolyte having a shear modulus that is a factor of 2 times greater than the shear modulus of metallic Li may suppress dendrite initiation.15 Given the calculated shear modulus for Li determined in this work (4.25 GPa), a solid electrolyte having a room temperature shear modulus greater than approximately 8.5 GPa is required to suppress dendrite formation. The averaged shear moduli of Al and Ta-doped LLZO, 58-60 GPa, are more than ten times greater than the shear modulus of Li and, therefore, could suppress Li dendrite formation. It is instructive to compare the elastic properties of LLZO to those for other solid oxide Li-ion conductors. The Young’s modulus for LATP (Li1+xAlxTi2-x(PO4)3 with x≈0.3) determined from stress-strain curves at low strains is approximately 115 GPa.44 For Li3xLa0.67-xTiO3 with x≈0.11 (LLTO) E ∼193 GPa was determined from nanoindentation and resonant ultrasound spectroscopy.45 Finally, LiPON thin films have E = 77 GPa as determined using nanoindentation.46 Thus, the LLZO E value of ~150 GPa reported here is higher than that for LATP and LiPON, but smaller than that for LLTO. LATP and LLTO have both been shown to be unstable in contact with metallic Li because they contain Ti+4, which can be reduced to Ti+3, leading to mixed (both electronic and ionic) conductivity. Unlike LATP and LLTO, LLZO and LiPON are both stable with respect to Li. Moreover, the shear moduli of LLZO (60 GPa) and LiPON (31 GPa) both exceed the critical shear modulus criterion of Monroe and Neuman, and hence both of these materials are expected to inhibit Li dendrite initiation. However, since the shear modulus of LLZO is about twice that of LiPON it is expected that LLZO will have a higher resistance to Li dendrite nucleation during cycling. Furthermore, the Li-ion conductivity of LLZO is about 1001000 times higher than that of LiPON, Hence, LLZO appears to be an optimal choice for a solid Li-ion conducting electrolyte for use with a Li anode. Elastic Anisotropy. Both Al and Ta-doped LLZO exhibit elastic anisotropy: the Young’s modulus projected onto the [111] direction is the largest of the 3 directions, with the [100] projection being the smallest. The ratio [ ] / [ ] is 1.22 and 1.26 for Al and Ta-doped LLZO, respectively. The Zener anisotropy ratio, , which is given by = describes the elastic anisotropy of a cubic crystal,

High ionic conductivity is a necessary, but not sufficient condition for a viable solid electrolyte: to enable use of a metallic lithium anode, such an electrolyte must also be stiff enough to suppress Li dendrite formation during cycling. Consequently, the elastic properties of the solid electrolyte are a highly important – yet occasionally overlooked – feature in the design of all-solid-state batteries. The present study examines the elastic properties of near theoretical density Al and Ta-doped LLZO using impulse excitation, nanoindentation, and density functional theory calculations. Due to their high Li-ion conductivities, these compositions are amongst the most promising solid electrolytes known. The linear elasticity model of Monroe and Neuman suggests that a solid electrolyte having a shear modulus greater than approximately 8.5 GPa can suppress dendrite formation on a Li anode. The present experiments and calculations yield an averaged shear moduli for Al and Ta-doped LLZO of 58-60 GPa, far exceeding the targeted value. In addition to characterizing elastic moduli, calculations were also performed to evaluate the brittle/ductile nature of LLZO, and its degree of elastic anisotropy. The ratio of the bulk modulus to the shear modulus, / , indicates the ductile/brittle nature of a solid. According to Pugh’s criterion, the critical / value for a transition from brittle to ductile behavior is 1.75. The calculated / values for Al and Ta-doped LLZO are 1.74 and 1.59, respectively, indicating that these compounds are intrinsically brittle, in agreement with fracture toughness data from the literature. Regarding anisotropy, the Zener anisotropy ratio, , which describes the elastic anisotropy of a cubic crystal, was evaluated for both LLZO variants. In both cases the elastic properties were found to be relatively isotropic, ≅ 1, in agreement with other isotropic oxides such as NiO (1.45), and MgO (1.55). The high shear moduli reported here suggest that an LLZObased solid electrolyte could enable long-lived Li-metal batteries. Our analysis sets the stage for further research and development of this promising material.

with a value of = 1 indicating an isotropic material. For Al and Ta-doped LLZO, anisotropy ratios of 1.27 and 1.32 were calculated, respectively. To place these values in context, we note that several oxides have high anisotropy ratios: for example, 2.38 for BaTiO3, 2.15 for MgAl2O4 and 2.14 for UO2. On the other hand, common isotropic oxides include: NiO (1.45), MnO (1.54), and MgO (1.55).47 Since ≅ 1 for Al and Tadoped LLZO, we conclude that their elastic properties are relatively isotropic.

ACKNOWLEDGMENT

IV. CONCLUSIONS

ASSOCIATED CONTENT Supporting Information Available Tabulated elastic properties of Al-doped LLZO, Ta-doped LLZO, and BCC Li from DFT calculations. This Information is available free of charge on the ACS Publications website.

AUTHOR INFORMATION Corresponding Author *Donald J. Siegel, djsiege@umich.edu; 734-764-4808
