Repository: m-rui001/pdfonly-stem

# PDF-only STEM 论文语料与处理流水线

本仓库保存一份截至 2026-09-25 的论文全文处理产物，并保留元数据采集、来源探测、PDF 下载和导出脚本。文件夹名使用 SHA-1 内容标识；`out/catalog.csv` 将每个标识映射到 DOI、OpenAlex ID、年份和已有的 HTML、OCR HTML、Markdown 文件。

## 仓库内容

- `scripts/`：OpenAlex 元数据采集、结构化来源探测、URL 补源、PDF 下载和 TSV 导出脚本。
- `out/html/<sha1>/index.html`：正文可提取文本的 HTML。
- `out/html_ocr/<sha1>/index.html`：OCR 流程处理后的 HTML。
- `out/md/<sha1>.md`：按论文脉络撰写的中文 Markdown 总结。
- `out/reviews/<sha1>.review.json`：总结审核记录；其中源 HTML 路径已转为仓库相对路径。
- `out/catalog.csv`：安全筛选后的作品目录，不含本机绝对路径和正文抽样片段。

本快照包括 **949** 个普通 HTML、**265** 个 OCR HTML、**914** 个 Markdown，总计 **914** 份对应审核记录。原始 PDF、EPUB、OCR 原始 JSON、SQLite 下载状态库、临时文件、日志、API 密钥和本机环境配置不在仓库中。原始 OCR JSON 仍保留在本机的 `out/ocr_raw_zai/`。

File: out/html/18c8555d444c540003996f54262538f5c5a51395/index.html (part 1 of 2)
Valence Band Modification and High Thermoelectric Performance in SnTe Heavily Alloyed with MnTe
Valence Band Modification and High Thermoelectric Performance in SnTe Heavily Alloyed with MnTe
2015 · https://doi.org/10.1021/jacs.5b07284 · Open original PDF for figures and page layout
Page 1
Article pubs.acs.org/JACS

Valence Band Modiﬁcation and High Thermoelectric Performance in SnTe Heavily Alloyed with MnTe Gangjian Tan,† Fengyuan Shi,‡ Shiqiang Hao,‡ Hang Chi,§ Trevor P. Bailey,§ Li-Dong Zhao,∥ Ctirad Uher,§ Chris Wolverton,‡ Vinayak P. Dravid,‡ and Mercouri G. Kanatzidis*,†,⊥ †

Department of Chemistry, Northwestern University, Evanston, Illinois 60208, United States Department of Materials Science and Engineering, Northwestern University, Evanston, Illinois 60208, United States § Department of Physics, University of Michigan, Ann Arbor, Michigan 48109, United States ∥ School of Materials Science and Engineering, Beihang University, Beijing 100191, China ⊥ Materials Science Division, Argonne National Laboratory, Argonne, Illinois 60439, United States Downloaded by TEXAS A&M INTL UNIV on August 27, 2015 | http://pubs.acs.org Publication Date (Web): August 26, 2015 | doi: 10.1021/jacs.5b07284

‡

S Supporting Information *

ABSTRACT: We demonstrate a high solubility limit of >9 mol% for MnTe alloying in SnTe. The electrical conductivity of SnTe decreases gradually while the Seebeck coeﬃcient increases remarkably with increasing MnTe content, leading to enhanced power factors. The room-temperature Seebeck coeﬃcients of Mn-doped SnTe are signiﬁcantly higher than those predicted by theoretical Pisarenko plots for pure SnTe, indicating a modiﬁed band structure. The high-temperature Hall data of Sn1−xMnxTe show strong temperature dependence, suggestive of a two-valence-band conduction behavior. Moreover, the peak temperature of the Hall plot of Sn1−xMnxTe shifts toward lower temperature as MnTe content is increased, which is clear evidence of decreased energy separation (band convergence) between the two valence bands. The ﬁrst-principles electronic structure calculations based on density functional theory also support this point. The higher doping fraction (>9%) of Mn in comparison with ∼3% for Cd and Hg in SnTe gives rise to a much better valence band convergence that is responsible for the observed highest Seebeck coeﬃcient of ∼230 μV/K at 900 K. The high doping fraction of Mn in SnTe also creates stronger point defect scattering, which when combined with ubiquitous endotaxial MnTe nanostructures when the solubility of Mn is exceeded scatters a wide spectrum of phonons for a low lattice thermal conductivity of 0.9 W m−1 K−1 at 800 K. The synergistic role that Mn plays in regulating the electron and phonon transport of SnTe yields a high thermoelectric ﬁgure of merit of 1.3 at 900 K.

■

INTRODUCTION Lead chalcogenides and their solid solutions are among the most eﬃcient thermoelectric materials in the mid- to hightemperature region, with the maximum ﬁgure of merit ZT exceeding 2.1−5 Despite their excellent environmental stability, the perceived toxicity of lead chalcogenides can frustrate their development and large-scale application. In this context, SnTe, which resembles PbTe in many respects [rock-salt crystal structure above room temperature,6 two-valence-band character,7−9 fairly good mechanical properties (Young’s modulus, 55.6 GPa for SnTe vs 58.1 GPa for PbTe; shear modulus, 21.7 GPa for SnTe vs 23.0 GPa for PbTe; hardness, 0.78 GPa for SnTe vs 0.76 GPa for PbTe),10 etc.] is attracting increasing attention as a possible substitute of PbTe for thermoelectric power generation.11−22 Moreover, experimentally, the hightemperature (300−663 K) Young’s modulus and shear modulus measurements on SnTe show no signiﬁcant hysteresis between the heating and cooling curves, indicating the absence of any microcracking or bloating.10 This is of great importance, with implications on device stability. SnTe has been historically viewed as an inferior p-type thermoelectric leg7,8,23−27 in comparison to PbTe because of its © XXXX American Chemical Society

lower Seebeck coeﬃcient. The latter is due to (i) heavy intrinsic doping arising from spontaneous Sn vacancies in the structure and (ii) a large energy separation ΔEv between the higher lying light hole band at the L point and the lower-lying heavy hole band at the Σ point which limits hole transport to a single band, giving a low Seebeck coeﬃcient. For example, this ΔEv is ∼0.35 eV for SnTe7,8,23 vs ∼0.17 eV for PbTe9,28 at 300 K. SnTe also has a higher lattice thermal conductivity (∼3.5 W m−1 K−1 for SnTe vs 1.5 W m−1 K−1 for PbTe29 at 300 K) because Sn is lighter than Pb. However, recent studies unambiguously show that SnTe has a strong potential of being a promising thermoelectric through band engineering and/or all-scale hierarchical architecturing11−15,19 (see Table 1). Speciﬁcally, it has been shown that In doping modiﬁes the band structure of SnTe by creating resonant levels in the valence bands, thus considerably increasing the Seebeck coeﬃcient, especially in the low- to mid-temperature range.11,13 Cd, Hg, and Mg dopants, on the other hand, can enhance the Seebeck coeﬃcient of ptype SnTe through convergence of the two valence bands Received: July 13, 2015

A

DOI: 10.1021/jacs.5b07284 J. Am. Chem. Soc. XXXX, XXX, XXX−XXX

Page 2
Article

Journal of the American Chemical Society

Downloaded by TEXAS A&M INTL UNIV on August 27, 2015 | http://pubs.acs.org Publication Date (Web): August 26, 2015 | doi: 10.1021/jacs.5b07284

Table 1. Recent Progress in SnTe-Based Thermoelectric Materials ref

dopant

toxicity

solubility (%)

band structure modiﬁcation

hierarchical architectures microstructuring

highest ZT

12 14 13 11 15 this study

Cd Hg In and Cd In Ag and Bi Mn

yes yes yes no no no

∼3 ∼3 ∼3 <1 n/a >9

band convergence band convergence synergy of resonant levels and band convergence resonant levels n/a band convergence

point defect + CdS nanostructuring point defect point defect + CdS nanostructuring point defect + grain size reﬁnement point defect + nanostructuring point defect + MnTe nanostructuring

1.3@873 K 1.3@923 K 1.4@923 K 1.1@873 K 1.1@800 K 1.3@900 K

which is of particular signiﬁcance at high temperatures.12−14,19 These two eﬀects can coexist in p-type SnTe via In and Cd codoping, contributing to a wide temperature enhancement of the Seebeck coeﬃcient.13 Microstructuring processes, including alloying,14,15,19 grain size reﬁnement,11 and second phase nanostructuring,12,13,15 oﬀer other avenues to improve SnTe performance by scattering heat-carrying phonons. The synergy of these approaches yields a record high ZT of ∼1.4 at 923 K in p-type In and Cd co-doped SnTe nanostructured with CdS.13 Mn has been well explored in p-type PbTe for its role in eﬀectively diminishing the energy oﬀsets between the two valence bands.30−32 There are several reports on Mn-doped SnTe regarding its interesting magnetic properties;33−36 however, to the best of our knowledge, studies on their thermoelectric properties are scarce.37 The similarities in crystal and band structures between SnTe and PbTe suggest the possibility that Mn causes the light and heavy hole bands of SnTe to converge as in PbTe. In this study, for the ﬁrst time, we systematically and comprehensively investigate the band structures and hightemperature thermoelectric properties of SnTe where the Sn sites in the lattice are alloyed with Mn, using both experimental and computational tools. We show that, like with Cd and Hg,12−14 the introduction of Mn in the structure signiﬁcantly alters the bands of SnTe by decreasing ΔEv and enlarging the band gap Eg. However, the much higher solubility of >9 mol% for Mn (compared to only ∼3 mol% for Cd and Hg dopants12,14) in SnTe gives a much better valence band convergence. Doping-induced band convergence is dependent on the amount of dopant38,39 and is responsible for the high Seebeck coeﬃcients (for example, ∼78 and ∼230 μV/K at 300 and 900 K, respectively, observed for 12 mol% Mn-doped SnTe). These are in fact comparable to those of p-type PbTe40 with a similar hole concentration. We also show that alloy scattering by Mn/Sn substitution together with the interfacial scattering by MnTe-rich nanoprecipitates (when Mn exceeds its solubility limit) largely suppresses the phonon propagation in SnTe, synergistically leading to a strongly reduced lattice thermal conductivity. This yields a high ﬁgure of merit ZT of ∼1.3 at 900 K in the sample with a nominal composition of Sn0.88Mn0.12Te, outperforming any other singly doped SnTe.

■

temperature by quenching the sample in ice water. The tubes containing the molten samples were periodically shaken to ensure the homogeneity of the compositions. The quenched ingots were annealed at 873 K for another 2 days and then ground into ﬁne powders using a mechanical grinder. The powders were then put inside a 12.7 mm diameter graphite die and densiﬁed by spark plasma sintering (SPS, SPS-211LX, Fuji Electronic Industrial Co., Ltd.) at 773 K for 5 min under an axial compressive stress of 40 MPa in a vacuum. Highly dense disk-shaped pellets with dimensions of 12.7 mm diameter and ∼9 mm thickness were obtained. Electron Microscopy and X-ray Diﬀraction. (Scanning) transmission electron microscopy ((S/TEM) and STEM energydispersive spectroscopy (EDS) experiments were carried out using a JEOL 2100F microscope operated at 200 kV. The thin TEM specimens were prepared by conventional methods, including cutting, grinding, dimpling, and tripod, with minimal duration of Ar-ion milling with a liquid N2 cooling stage. Samples pulverized with an agate mortar were used for powder X-ray diﬀraction (PXRD). The powder diﬀraction patterns were obtained with Cu Kα (λ = 1.5418 Å) radiation in a reﬂection geometry on an Inel diﬀractometer operating at 40 kV and 20 mA and equipped with a position-sensitive detector. Physical Characterization. Electrical Properties. The obtained SPS-processed pellets were cut into bars with dimensions 12 × 3 × 3 mm3 for simultaneous measurement of the Seebeck coeﬃcient and electrical conductivity using an Ulvac Riko ZEM-3 instrument under a low-pressure helium atmosphere from room temperature to 900 K. Samples were spray-coated with boron nitride spray to minimize outgassing, except where needed for electrical contact with the thermocouples, heater, and voltage probes. The uncertainty of the Seebeck coeﬃcient and electrical conductivity measurements is 5%.41 Thermal Conductivity. Highly dense SPS-processed pellets were cut and polished into a square shape of 6 × 6 × 2 mm3 for thermal diﬀusivity measurements. The samples were coated with a thin layer of graphite to minimize errors from the emissivity of the material. The total thermal conductivity was calculated from κtot = DCpd, where the thermal diﬀusivity coeﬃcient (D) was measured using the laser ﬂash diﬀusivity method in a Netzsch LFA457 instrument, and the density (d) was determined using the dimensions and mass of the sample. The speciﬁc heat capacity (Cp) of SnTe13 was adopted for all the samples in this study. The thermal diﬀusivity data were analyzed using a Cowan model with pulse correction. The measured densities of all the samples range between 6.1 and 6.3 g cm−3 or are above 96% of the theoretical densities (see Table S1). The uncertainty of the thermal conductivity is estimated to be within 8%, considering all the uncertainties from D, Cp, and d.41 The thermal diﬀusion data for all samples can be found in Figure S1. The lattice thermal conductivity (κlat) was calculated by subtracting the electrical thermal conductivity (κele) from κtot using the Wiedemann−Franz relationship, κele = LσT, where L is the Lorenz number (Figure S2) which can be obtained by ﬁtting the Seebeck coeﬃcient to the reduced chemical potential.42−45 The combined uncertainty for all measurements involved in the calculation of ZT is less than 15%. Unless otherwise noted, all the thermoelectric properties were measured perpendicular to the sintering pressure direction, although no directional anisotropy eﬀects (less than 3%) were observed in the charge transport properties. Hall Measurements. The high-temperature Hall measurement was performed on a home-made apparatus (University of Michigan) in an argon atmosphere. The Hall resistance was monitored with a Linear

EXPERIMENTAL SECTION

Synthesis. High-purity Sn chunk (99.9999%, American Elements, USA), Mn pieces (99.9%, Alfa Aesar, USA), and Te shot (99.999%, 5N Plus, Canada) were used as the starting materials to synthesize 8 g of Sn1−xMnxTe (x = 0, 0.01, 0.02, 0.03, 0.05, 0.07, 0.09, 0.11, 0.12, 0.13, 0.14, and 0.15 in mole ratio). Desired amounts of Sn, Mn, and Te were weighed and ﬂame-sealed in 13 mm diameter fused silica tubes under a residual pressure of ∼10−4 Torr. The loaded tubes were then melted in a computer-controlled furnace with a heating proﬁle as described below: the samples were heated to 1423 K in 11 h, soaked at this temperature for 12 h, and then quickly cooled down to room B

DOI: 10.1021/jacs.5b07284 J. Am. Chem. Soc. XXXX, XXX, XXX−XXX

Page 3
Article

Journal of the American Chemical Society

Downloaded by TEXAS A&M INTL UNIV on August 27, 2015 | http://pubs.acs.org Publication Date (Web): August 26, 2015 | doi: 10.1021/jacs.5b07284

Figure 1. (a) Powder XRD patterns for samples of Sn1−xMnxTe in this study; inset is a zoom-in view of the PXRD (2θ ranging between 25° and 38°) for samples with x = 0.13−0.15 clearly showing the presence of MnTe second phase around 2θ = 36.5° starting with the x = 0.14 sample. (b) Room-temperature lattice parameter (a, left y axis, in blue symbols and fonts) and hole concentration (Np, right y axis, in red symbols and fonts) as a function of Mn alloying fraction x. Research AC resistance bridge (LR-700), with constant magnetic ﬁelds of ±1 T applied by using an Oxford superconducting magnet. The eﬀective carrier concentration (Np) was estimated using the relationship Np = 1/eRH, where e is the elemental charge and RH is the Hall coeﬃcient. The Hall mobility (μH) was calculated using the relationship μH = σRH, with σ being the electrical conductivity obtained from the ZEM-3 instrument. Band Structure Calculations. Density functional theory (DFT) calculations of pristine SnTe and Mn-doped SnTe were carried out. The calculations were performed using the generalized gradient approximation with PBE46 functional for the exchange-correlation functional and projector-augmented wave potentials as implemented in Vienna Ab initio Simulation Package (VASP).47 All structures are fully relaxed with respect to cell vectors and cell-internal positions. The total energies were numerically converged to approximately 3 meV/ cation using a basis set energy cutoﬀ of 400 eV and dense k-meshes corresponding to 4000 k-points per reciprocal atom in the Brillouin zone. To investigate the movements of the conduction band and valence bands (L and Σ bands), we considered 3×3×3 supercells of NaCl type Sn27Te27. Even though Mn has been explored as multivalent species (+2, +3, +4, etc.), we consider Mn in SnTe as an isovalent doping with Mn substituting for Sn.48,49 The scalar relativistic spin polarization eﬀect has been considered with an initial magnetic moment of 5 μB for the substituted Mn. The substitution defects in SnTe completely change the symmetry of the original primitive cell. Thus, for the purposes of a more direct comparison with SnTe we transformed the eigenstates for defect structures into a so-called eﬀective band structure in the primitive Brillouin zone of the parent compound SnTe using a spectral decomposition method.50,51 Using this approach, we are able to calculate the energy level of the L-point and Σ-line and the corresponding energy diﬀerences for the supercells with defects.

observed. This suggests a complete solid solution between SnTe and MnTe for x ≤ 0.09. For x > 0.09, SnTe-MnTe is partly alloyed and partly phase separated. Note here that the solubility limit of Mn (at least 9 mol%) in SnTe is an estimate only using the XRD data. As we have pointed out in previous publications, the limit might be lower and to probe this one generally needs high-resolution TEM to check for nanostructures.4,15,52−54 This PXRD estimated solubility limit of Mn in SnTe is substantially larger than that of Cd and Hg (∼3 mol %)12,14 and is by and large consistent with an earlier report by Dudkin.55 The room-temperature Hall concentrations (Np, right y axis) as a function of x for Sn1−xMnxTe are displayed in Figure 1b. Np increases with increasing x until 0.07, becomes relatively constant when x is between 0.09 and 0.12, and increases again afterward. The variation of Np reasonably supports the ∼9 mol % solubility of Mn in SnTe. One can also conclude that Mn serves as an electron acceptor in SnTe within the doping limit, although its use was meant to be isovalent with Sn.48,49 A similar phenomenon was observed with Cd,12 Hg,14 and Mg19 dopants in SnTe. This doping behavior is unusual and may arise from a modulating eﬀect of the M2+ dopant ion on the degree of Sn vacancy formation.56,57 Thermoelectric Properties of Sn1−xMnxTe. The temperature-dependent electrical conductivity and Seebeck coeﬃcient for Sn1−xMnxTe samples are shown in Figure 2a,b. The electrical conductivity decreases while the Seebeck coeﬃcient increases with increasing temperature for all the samples, consistent with degenerately doped semiconductors. Figure 2c shows the room-temperature Hall mobility (μH) as a function of temperature for Sn1−xMnxTe. It is clearly seen that μH decreases systematically upon Mn alloying which accounts for the reduced electrical conductivity (Figure 2a) as the Mn content increases. The gradual loss of mobility in SnTe with increasing Mn content is caused by a number of factors including (i) increased point defect scattering within solid solution, (ii) magnetic scattering, (iii) interfacial scattering caused by Mn-rich nanoprecipitates (see below) for x > 0.09, and (iv) enhanced density of states eﬀective mass of holes caused by Mn-induced valence band convergence. The latter will be discussed in the next section. It is counterintuitive when the Seebeck coeﬃcient of SnTe increases with increasing Mn content (Figure 2b) because the

■

RESULTS AND DISCUSSION Doping/Alloying Chemistry of Mn in SnTe. Figure 1a shows the PXRD patterns of Sn1−xMnxTe. Single phase compounds with a rock-salt SnTe structure are conﬁrmed within the instrument detection limit when x ≤ 0.13, and beyond that, a MnTe second phase clearly shows up, see inset. The lattice parameter (a, left y axis) shown in Figure 1b decreases with increasing Mn content, consistent with the smaller radius of Mn2+ (0.66 Å, Mn is regarded as Mn2+ in SnTe and PbTe48,49) compared to that of Sn2+ (0.93 Å). Vegard’s law, denoted by the solid line, describes well the variation of lattice parameter for Sn1−xMnxTe up to x = 0.09, exceeding which a clear deviation from such a linear trend is C

DOI: 10.1021/jacs.5b07284 J. Am. Chem. Soc. XXXX, XXX, XXX−XXX

Page 4
Article

Journal of the American Chemical Society

Downloaded by TEXAS A&M INTL UNIV on August 27, 2015 | http://pubs.acs.org Publication Date (Web): August 26, 2015 | doi: 10.1021/jacs.5b07284

Figure 3. Temperature-dependent power factors for Sn1−xMnxTe.

with Mn-doped SnTe are comparable to or even better than those of PbTe.2,3,40 At x > 0.12 the power factors saturate gradually due to the presence of excessive MnTe second phase (Figure 1a) which deteriorates the carrier mobility (Figure 2c) and through it the electrical conductivity (Figure 2a) while the Seebeck coeﬃcient is only little altered in this process (Figure 2b). The total and lattice thermal conductivities for Sn1−xMnxTe are shown in Figures 4a,b as a function of temperature, respectively. Both quantities show negative change as Mn content rises. The x = 0 and 0.01 samples show clear bipolar conduction around 500 K which however becomes negligible for x ≥ 0.03. The reasons for this are 2-fold: (1) the increase of hole concentration with increasing Mn content (Figure 1b) suppresses the population of minority carriers; (2) the band bap enlargement by Mn alloying inhibits the thermal excitation of holes across the forbidden gap at high temperature. While it is challenging to experimentally determine the optical band gaps of Sn1−xMnxTe because of the strong interference from the large population of free carriers, we here compare the temperature-dependent lattice thermal conductivities of SnTe13 and Sn0.97Mn0.03Te with a similar N p of ∼1.8 × 1020 cm−3 at 300 K, Figure 4c, in order to probe the role of the band gap. Clearly, the bipolar conduction of SnTe is largely suppressed by Mn alloying, indicative of a larger band gap being at play. In the next section, the ﬁrst-principles band structure calculation results support this point. It should be noted that the strong reduction of lattice thermal conductivity of SnTe upon Mn alloying is absent in Cd-12,13 or In-doped 11,13 SnTe where there is only a moderate eﬀect. The much higher doping fraction of Mn and the more signiﬁcant atomic mass diﬀerence between Mn and Sn are likely responsible for this, according to eq 2 shown below. The magnitude of room-temperature lattice thermal conductivity for Sn1−xMnxTe has a clear declining trend as the Mn content increases, Figure 4d. Based on Klemens’s model,59 the lattice thermal conductivity of a disordered alloy can be expressed by

Figure 2. Temperature-dependent (a) electrical conductivity and (b) Seebeck coeﬃcient for Sn1−xMnxTe. (c) Room-temperature carrier mobility (μH) as a function of Mn alloying fraction x. (d) Comparison of the temperature-dependent Seebeck coeﬃcients of SnTe with diﬀerent dopants,13,19 among which Mn-doped SnTe clearly shows the highest value.

hole density also increases in this process (Figure 1b), if we assume a single parabolic band model.58 This abnormal trend could be partly interpreted by the speciﬁc behavior of the twovalence-band character of SnTe.7,8,23 When more holes are activated, the Fermi level is pushed deeper into the valence band of SnTe so that the second heavy hole band begins to contribute in an increasing manner. This gives rise to a positive dependence of hole concentration (in the range of (1−5) × 1020 cm−3) on the Seebeck coeﬃcient, as shown in the theoretical Pisarenko plot11 in Figure 6a, below. Figure 2d compares the temperature-dependent Seebeck coeﬃcients of several singly doped SnTe compositions.13,19 The alloying of either In13 or Cd/Mg13,19 in Sn lattice sites can signiﬁcantly enhance the Seebeck coeﬃcient of SnTe because of the resonant levels introduced inside the valence bands and the resultant valence band convergence of SnTe. Combining In and Cd dopants in SnTe results in an even higher Seebeck coeﬃcient over a broad temperature range due to the synergy of these two eﬀects.13 Surprisingly, we found that Mn-doped SnTe has the highest Seebeck coeﬃcient yet among them almost over the full temperature range (300−900 K). For example, the Seebeck coeﬃcient of Sn1−xMnxTe is ∼78 μV/K at room temperature, which is comparable to that of In singly doped (∼75 μV/K) and that of In/Cd co-doped SnTe (∼86 μV/K). With increasing temperature it increases almost linearly and reaches ∼230 μV/K at 900 K. In comparison pure SnTe has ∼150 μV/K, Sn1−xInxTe has ∼180 μV/K, and Sn1−xCdxTe or Sn1−x−yInxCdyTe have ∼200 μV/K at 900 K.13 This record high Seebeck coeﬃcient achieved in Mn-doped SnTe is attributed to the stronger valence band convergence caused by the high fraction of Mn dopants, as we will elaborate below. The temperature-dependent power factors of Sn1−xMnxTe are plotted in Figure 3. They increase steadily with increasing Mn content up to x = 0.12 because of the largely improved Seebeck coeﬃcient. Note here that the power factors achieved

κlat,disorder κlat,pure

=

arctan u , u

and

u2 =

π 2 ΘDΩ hν 2

κlat,pure Γ (1)

where κlat,disorder and κlat,pure represent the lattice thermal conductivities of disordered alloys (Mn-doped SnTe in this study) and pure alloy (undoped SnTe in this study) respectively, u is the disorder scaling parameter, ΘD is the Debye temperature (∼140 K for SnTe60), Ω is the volume per atom, h is the Planck constant, ν is the average sound velocity D

DOI: 10.1021/jacs.5b07284 J. Am. Chem. Soc. XXXX, XXX, XXX−XXX

Page 5
Article

Downloaded by TEXAS A&M INTL UNIV on August 27, 2015 | http://pubs.acs.org Publication Date (Web): August 26, 2015 | doi: 10.1021/jacs.5b07284

Journal of the American Chemical Society

Figure 4. Temperature-dependent (a) total and (b) lattice thermal conductivities for Sn1−xMnxTe. (c) A comparison of temperature dependence of lattice thermal conductivity for SnTe13 and Sn0.97Mn0.03Te with a similar carrier concentration at room temperature demonstrating the positive role of band gap enlargement of SnTe enabled by Mn alloying in suppressing the bipolar conduction. (d) Room-temperature lattice thermal conductivity as a function of Mn alloying fraction x for Sn1−xMnxTe, 10% error bars are indicated. The solid line is the modeled lattice thermal conductivities of Sn1−xMnxTe based on an alloy model.62,63

(∼1800 m/s for SnTe61), and Γ is the scattering parameter that combines the inﬂuences from mass, bonding force, and strain contrasts, described as ⎡ ⎛ adisorder − a pure ⎞2 ⎤ ⎛ ΔM ⎞2 ⎟⎟ ⎥ ⎟ + ε⎜ Γ = x(1 − x)⎢⎜ ⎜ ⎢⎝ M ⎠ xa ⎝ ⎠ ⎥⎦ pure ⎣

limit contributes to additional reduction of lattice thermal conductivity in these samples. Beneﬁting from the enhanced power factor and decreased thermal conductivity, the ZT value of SnTe is systematically increased upon Mn alloying, Figure 5a. A maximum ZT of ∼1.3 at 900 K is achieved in the Sn0.88Mn0.12Te sample, which is much superior to any other singly doped SnTe13,19 (Figure 5b) and also outperforms other p-type lead-free thermoelectric materials67−71 (Figure 5c). Figure 5d compares the 300−900 K average ZT values (ZTave) of several singly doped SnTe materials, among which Sn1−xMnxTe clearly outperforms any others. More importantly, this high-performing composition appears very stable in the heating−cooling thermal cycles, which is important for actual application, Figure S3. Band Tuning of SnTe by MnTe Alloying. Figure 6a shows the room-temperature Seebeck coeﬃcient as a function of hole concentration for Sn1−xMnxTe and the solid line is a theoretical Pisarenko plot11 for SnTe calculated on the basis of a two-valence-band model. The data points for undoped23,24 and Bi-doped27,72 SnTe can be well described by this theoretical line, suggesting the validity of the model. However, those Mn-containing samples have much higher Seebeck coeﬃcient than predicted by the Pisarenko curve, indicative of a modiﬁed band structure. This band modiﬁcation is Mninduced valence band convergence, similar to the case in Mndoped PbTe.30,31 In rocksalt IV−VI semiconductors which are known for their two-valence-band character, as temperature rises, the upper light hole band lowers its energy while the lower heavy hole shows negligible energy change, resulting in carriers redistribution between the two bands and a strong temperature

(2)

here x is the doping fraction, ΔM/M is the rate of change of atomic mass, adisorder and apure denote the lattice constants of disordered and pure alloys respectively, and ε is an elastic properties related adjusting parameter that can be estimated by62,63 ε=

2 2⎡ 1 + r⎤ ⎢⎣(G + 6.4γ ) ⎥⎦ 9 1−r

(3)

where G is a ratio between the relative change of bulk modulus and the bonding length and can be usually taken as a constant value of 3 for IV−VI semiconductors,64,65 γ is the Grüneisen parameter (2.1 for SnTe66), and r is the Poisson ratio (0.244 for SnTe10). These yield an ε value of ∼163 for SnTe on the basis of eq 3, which when combined with eqs 1 and 2, can model the composition-dependent lattice thermal conductivities of Sn1−xMnxTe as the solid line shown in Figure 4d. It can be seen that most of the experimental points agree well with the modeling, supporting the idea that the point defect scattering caused by Mn alloying is a dominant factor contributing to the decreased lattice thermal conductivity seen in Sn1−xMnxTe. However, a clear departure from the model can be observed for the samples with x > 0.09. We will show later that the presence of the coherent Mn-rich nanoprecipitates (acting as eﬀective phonon scattering medium) when Mn exceeds its solubility E

DOI: 10.1021/jacs.5b07284 J. Am. Chem. Soc. XXXX, XXX, XXX−XXX

Page 6
Article

Downloaded by TEXAS A&M INTL UNIV on August 27, 2015 | http://pubs.acs.org Publication Date (Web): August 26, 2015 | doi: 10.1021/jacs.5b07284

Journal of the American Chemical Society

Figure 5. (a) Temperature-dependent ZT values for Sn1−xMnxTe. (b) Comparison of the ZT values of several singly doped SnTe,13,19 among which Mn-doped SnTe clearly has the highest performance in the entire temperature range because of the stronger valence band convergence by higher doping limit of Mn. (c) Comparison of temperature-variant ZT of Mn-doped SnTe with some other p-type lead-free systems including half-Heusler compound (HH),67 Mg2Si1−xSnx,68 SiGe alloy,69 skutterudite (CeFe4Sb12),70 and a presentative of tetrahedrites (Cu12Sb4S13).71 (d) Comparison of average ZT (ZTave) in the temperature interval of 300−900 K of several singly doped p-type SnTe,13,19 among which Mn-doped SnTe has a ZTave that outperforms any others.

dependence of the Hall coeﬃcient RH.73−75 RH peaks when the contribution from two types of carriers with diﬀerent eﬀective masses to conduction is equal.76 Therefore, the peak temperature (T peak , which is usually independent of carrier concentrations77) of RH is an important measure of the energy separation between bands (but is not equivalent to the band convergence temperature (Tcvg) which should be even higher than Tpeak). Figure 6b presents the temperature-dependent Hall coeﬃcients (normalized relative to the room-temperature values) for SnTe, PbSe78 and PbTe.3 The peak temperature in the RH-T curves goes down from ∼750 K for SnTe to ∼700 K for PbSe and then to ∼425 K for PbTe. This sequence of Tpeak is in accordance with their magnitude of ΔEv (0.35 eV,7,8,23 0.25 eV,78 and 0.17 eV,9,28 respectively, for the three at 300 K). In contrast, p-type PbS79 which is usually taken as a conventional one-valence-band semiconductor shows a nearly temperature-independent RH, Figure 6b. The temperature-dependent normalized R H for the Sn1−xMnxTe samples are presented in Figure 6c. All samples show a strongly temperature-dependent RH and Tpeak shifts steadily toward lower temperature as more Mn is introduced. These data unambiguously demonstrate the two-valence-band structure of SnTe and the ability of Mn alloying to signiﬁcantly decrease the energy oﬀset between the two valence bands. In our previous study, we showed that alloying with Cd and Hg also converges the light and heavy hole bands of SnTe but the solubility limit of these two elements is much lower (3 mol%) than that of Mn. 12 Therefore, because of its higher concentration in the rocksalt lattice Mn achieves a better band convergence.38,39

The temperature dependence of the normalized RH for 3 mol % Cd-doped SnTe12 is included in Figure 6c for comparison and shows that RH peaks at around 650 K in the curve. The Tpeak of Sn0.97Cd0.03Te is very close to that of Sn0.97Mn0.03Te (∼620 K) and that of PbSe39 (∼700 K), indicating a similar ΔEv among them. Correspondingly, for similar hole concentrations one can observe comparable Seebeck coeﬃcients in the three samples,13,78 see Figure 6d. Likewise, with a higher doping fraction of Mn (x ≥ 0.09), the Tpeak of Sn1−xMnxTe is further decreased to the level of PbTe (for example, Sn0.88Mn0.12Te has a Tpeak of ∼400 K, which is very close to that of PbTe, ∼425 K3), and therefore the Seebeck coeﬃcient of heavily Mn-doped SnTe behaves like PbTe40 at similar hole densities, Figure 6d. The Mn-induced valence band convergence and band gap enlargement of SnTe can be further supported by ﬁrstprinciples electronic structure calculations based on DFT. Figure 7a,b shows the DFT band structures of undoped SnTe and Mn-doped SnTe respectively (considering one Sn atom substitution by Mn in a 3×3×3 SnTe supercell, equivalent to a 3.7 mol% Mn-doped SnTe). Based on the calculations the introduction of Mn eﬀectively brings the valence band at L and the valence band at Σ closer in energy and pushes the conduction minima at the L point to higher energies, resulting in a valence band convergence and a band gap enlargement. Speciﬁcally, ΔEv and Eg are 0.35 and 0.02 eV, respectively, for pure SnTe and become 0.14 and 0.16 eV for Sn26Mn1Te27. The converged valence bands and enlarged band gap by Mn alloying as indicated by our calculations explain the experimentally observed enhanced Seebeck coeﬃcient (Figures 2b and 6a) and F

DOI: 10.1021/jacs.5b07284 J. Am. Chem. Soc. XXXX, XXX, XXX−XXX

Page 7
Article

Downloaded by TEXAS A&M INTL UNIV on August 27, 2015 | http://pubs.acs.org Publication Date (Web): August 26, 2015 | doi: 10.1021/jacs.5b07284

Journal of the American Chemical Society

Figure 6. (a) Room-temperature Seebeck coeﬃcients as a function of hole concentration for Sn1−xMnxTe. The solid line is a theoretical Pisarenko plot of SnTe calculated on the basis of a two-valence-band model.11 Data for both undoped23,24 and Bi-doped27,72 SnTe and from the reported literature agree with this Pisarenko curve but for Sn1−xMnxTe it shows a clear deviation (red circles). (b) Hall coeﬃcient (RH, normalized relative to room-temperature value) for p-type SnTe, PbSe39 and PbTe3 show a strong temperature dependence indicative of a two-band conduction. The peaking temperature (Tpeak) in the RH-T curves is related to the magnitude of the energy diﬀerence (ΔEv) between the two valence bands. (c) Temperature-dependent Hall coeﬃcients (RH) for Sn1−xMnxTe. The lines are guides to the eye. Tpeak shifts monotonically to lower temperatures as the Mn content rises until x = 0.12, indicating a diminished ΔEv. The temperature dependence of RH of 3 mol% Cd-doped SnTe12 is also included for comparison. (d) Comparison of temperature-dependent Seebeck coeﬃcients between p-type doped SnTe13 and lead chalcogenides40,78 with similar hole concentrations, demonstrating how the valence band structure of SnTe is transformed to being more PbSe-like and then to PbTe-like as one introduces more amount of band convergence producers (Cd or Mn).

and STEM EDS. Figure 8a shows a medium magniﬁcation TEM image of Sn0.93Mn0.07Te, indicating no obvious nanoscale precipitates in the matrix, consistent with the PXRD results shown in Figure 1a. The inset selected area electron diﬀraction (SAED) pattern along the [110] orientation shows strong thermal diﬀuse scattering around diﬀraction spots, suggesting strong point defect scattering in the sample.80 The HRTEM image of Figure 8b shows a high-quality sample with minimum damage by the sample preparation procedure. For the 12% Mn doped SnTe sample, on the other hand, nanoscale precipitates were found embedded in the matrix. The nanoscale precipitates are orthogonal aligned with each other as illustrated in the upper right inset ﬁgure of Figure 8c. The inset selected SAED along [100] of Figure 8c shows only one set of diﬀraction spots, which indicates that the small lattice mismatch between the precipitates and the matrix cannot be resolved by SAED. Figure 8d shows an HRTEM image of the precipitates as highlighted by the red dashed box, revealing the coherent nature of the precipitates in the matrix. Besides the nanoscale precipitates in the matrix, precipitates along the grain boundary are also observed by STEM as shown in Figure S4a. The compositions of the precipitates are studied by STEM EDS mapping. The precipitates show darker contrast compared to the matrix since Mn has lower atomic number than Sn and Te. The area for STEM EDS mapping is indicated by the yellow window in Figure S4a. Figure S4b shows the element mapping for Mn, Sn,

the suppressed bipolar conduction (Figure 4b,c) in Sn1−xMnxTe. Also note that the calculated ΔEv value of 0.14 eV for Sn26Mn1Te27 is similar to the 0.12 eV value we previously reported for Sn26Cd1Te27.12 This suggests that at the same doping level Sn1−xMnxTe and Sn1−xCdxTe should possess similar physical properties as already presented above. However, because of the much higher solubility of MnTe in SnTe this system can outperform all other doped ones (Figure 5b) reported previously. With the above data and analysis we are now able to understand how the band structure of SnTe evolves as the Mn alloying fraction increases, Figure 7c. When a moderate amount (e.g., x < 0.03) of Mn is doped into SnTe (which can be also realized through Cd or Hg doping), the band gap Eg increases and the energy diﬀerence between the two valence bands ΔEv decreases to the level of PbSe, leading to a performance that is comparable to PbSe (Figure 6d). When a much heavier Mn alloying is realized in SnTe (which however cannot be done in the case of Cd/Hg alloying due to low solubility), the band structure of SnTe can be further tuned to become like PbTe (Figure 6d). This produces the highest Seebeck coeﬃcient reported to date in this system (Figure 2d) and a much higher ZT/ZTave (Figure 5). TEM Investigation of Sn0.93Mn0.07Te and Sn0.88Mn0.12Te. Microstructures and the compositions of 7% and 12% Mn-doped SnTe samples are investigated by S/TEM G

DOI: 10.1021/jacs.5b07284 J. Am. Chem. Soc. XXXX, XXX, XXX−XXX

Page 8
Article

Journal of the American Chemical Society

in Figure 4b, which increases the ﬁgure of merit ZT shown in Figure 5a. The existence of the precipitates may also explain the deviation of the experimental results from the theoretical calculation based on the alloy model as shown in Figure 4d.

Downloaded by TEXAS A&M INTL UNIV on August 27, 2015 | http://pubs.acs.org Publication Date (Web): August 26, 2015 | doi: 10.1021/jacs.5b07284

■

CONCLUDING REMARKS MnTe solubility is relatively high in SnTe (around 9%) and it is shown to substantially decrease the energy separation between the two valence bands (L and Σ) of SnTe. This band structure modiﬁcation contributes to the enhancement of Seebeck coeﬃcient over a broad temperature range. The much higher solubility of Mn in SnTe compared to Cd and Hg makes it possible to achieve a better band convergence and produces the largest Seebeck coeﬃcients observed for SnTe. At the same time the high Mn fraction in the lattice creates stronger point defect scattering for lower lattice thermal conductivities. The Mn-rich nanoprecipitates form when Mn exceeds its solubility limit, and results in lower than expected lattice thermal conductivities which be modeled using an alloy model. Moreover, the enlarged band gap of SnTe caused by Mn alloying greatly suppresses the bipolar conduction. These multiple beneﬁcial eﬀects of Mn alloying in SnTe yield a high thermoelectric ﬁgure of merit of ∼1.3 at 900 K, which is among the highest reported for p-type SnTe. The high performance could make Mn-doped SnTe a robust candidate for hightemperature thermoelectric power generation when lead-free materials are desired.

Figure 7. Calculated band structures of (a) pure SnTe and (b) ∼3.7 mol% Mn-doped SnTe. A signiﬁcant alteration of band structure (band gap Eg becoming larger while ΔEv is getting smaller) can be seen as Mn is introduced into SnTe. (c) A schematic diagram of band structure evolution of SnTe as Mn content rises: when a limited Mn or Cd is introduced, the band character of SnTe becomes PbSe-like; when even higher Mn is involved (which cannot be achieved through Cd or Hg doping because of their low solubility), it becomes like PbTe.

■

ASSOCIATED CONTENT
