Repository: m-rui001/pdfonly-stem

# PDF-only STEM 论文语料与处理流水线

本仓库保存一份截至 2026-09-25 的论文全文处理产物，并保留元数据采集、来源探测、PDF 下载和导出脚本。文件夹名使用 SHA-1 内容标识；`out/catalog.csv` 将每个标识映射到 DOI、OpenAlex ID、年份和已有的 HTML、OCR HTML、Markdown 文件。

## 仓库内容

- `scripts/`：OpenAlex 元数据采集、结构化来源探测、URL 补源、PDF 下载和 TSV 导出脚本。
- `out/html/<sha1>/index.html`：正文可提取文本的 HTML。
- `out/html_ocr/<sha1>/index.html`：OCR 流程处理后的 HTML。
- `out/md/<sha1>.md`：按论文脉络撰写的中文 Markdown 总结。
- `out/reviews/<sha1>.review.json`：总结审核记录；其中源 HTML 路径已转为仓库相对路径。
- `out/catalog.csv`：安全筛选后的作品目录，不含本机绝对路径和正文抽样片段。

本快照包括 **949** 个普通 HTML、**265** 个 OCR HTML、**914** 个 Markdown，总计 **914** 份对应审核记录。原始 PDF、EPUB、OCR 原始 JSON、SQLite 下载状态库、临时文件、日志、API 密钥和本机环境配置不在仓库中。原始 OCR JSON 仍保留在本机的 `out/ocr_raw_zai/`。

File: out/html/5b8adeabb5f1ded83875e0c001b0bcbf8649484c/index.html
Cations in Octahedral Sites: A Descriptor for Oxygen Electrocatalysis on Transition‐Metal Spinels
Cations in Octahedral Sites: A Descriptor for Oxygen Electrocatalysis on Transition‐Metal Spinels
2017 · https://doi.org/10.1002/adma.201606800 · Open original PDF for figures and page layout
Page 1
DOI: 10.1002/(adma.201606800) Article type: Communication

Cations in Octahedral Sites: A Descriptor for Oxygen Electrocatalysis on Transition Metal Spinels

Chao Wei, Zhenxing Feng, Guenther G. Scherer, James Barber, Yang Shao-Horn, and Zhichuan J. Xu*

C. Wei, Prof. Z. Xu School of Materials Science and Engineering, Nanyang Technological University, 50 Nanyang Avenue, 639798, Singapore E-mail: xuzc@ntu.edu.sg Prof. Z. Feng

School of Chemical, Biological,and Environmental Engineering, Oregon State University, Corvallis, OR, 97331, United States Prof. G. G. Scherer TUM-CREATE, One Create Way, 138602, Singapore Prof. J. Barber Department of Life Sciences, Imperial College London, London, UK Prof. J. Barber, Prof. Z. Xu

Solar Fuels Laboratory, Nanyang Technological University, 50 Nanyang Avenue, 639798, Singapore Prof. Y. Shao-Hron Materials Science and Engineering Department, Massachusetts Institute of Technology, Cambridge, MA 02139, USA This is the author manuscript accepted for publication and has undergone full peer review but has not been through the copyediting, typesetting, pagination and proofreading process, which may lead to differences between this version and the Version of Record. Please cite this article as doi: 10.1002/adma.201606800.

This article is protected by copyright. All rights reserved.

Page 2
Electrochemical Energy Laboratory, Massachusetts Institute of Technology, Cambridge, MA 02139, USA Prof. Z. Xu

Energy Research Institute @ Nanyang Technological University, 50 Nanyang Avenue, 639798, Singapore.

Keywords: (oxygen electrocatalysis, descriptor, spinel, octahedral coordination, electron orbital filling)

This article is protected by copyright. All rights reserved. 2

Page 3
Abstract Exploring efficient and low-cost electrocatalysts for Oxygen Reduction Reaction (ORR) and Oxygen Evolution Reaction (OER) is critical for developing renewable energy technologies like fuel cells, metal-air batteries, and water electrolyzers. A rational design of a catalyst can be guided by identifying descriptors that determine its activity. This article presents a descriptor study on ORR/OER of spinel oxides. With a series of MnCo2O4, the Mn in octahedral sites was identified as active site. This finding was then applied to successfully explain the ORR/OER activities of other transition metal spinels, including MnxCo3-xO4 (x = 2, 2.5, 3), LixMn2O4 (x = 0.7, 1), XCo2O4 (X = Co, Ni, Zn), and XFe2O4 (X = Mn, Co, Ni). We conclude a general principle that the e g occupancy of active cation in octahedral site is the activity descriptor for ORR/OER of spinels, consolidating the role of electron orbital filling in metal oxide catalysis.

This article is protected by copyright. All rights reserved. 3

Page 4
Oxygen reduction reaction (ORR) and oxygen evolution reaction (OER) are critical elements in many renewable energy technologies such as fuel cells,[1] metal-air batteries,[2] and water electrolyzers.[3] The sluggish kinetics of these two oxygen electrocatalytic reactions results in the requirement of high overpotentials and therefore considerable energy loss.[3b] Great effort has been made in the past decades in exploring active catalysts for these two reactions. The most efficient catalysts for ORR and OER have been identified as Pt[1a,4] and IrO2 & RuO2,[5] respectively. Unfortunately, these state-of-art catalysts are precious metal-based and the scarcity of these elements hampered their large-scale application. With comparable activities to precious metal-based catalysts, earthabundant metal oxides have become increasingly attractive in these years, particularly like manganese-based oxides for ORR[6] and cobalt-based oxides for OER.[7] In pursuit of further enhanced oxygen electrocatalytic activity, it is necessary to understand the role of transition metal cations in oxides and to identify the activity descriptor. Inspired by the success of d-band center model in elucidating some catalysis reaction at metal surfaces (e.g., ORR,[4,8] hydrogen evolution reaction,[9] CO oxidation[10] and CO2 reduction),[11] recent efforts have focused on molecular orbital theory, which correlates the catalyst-reactant bond strength to the occupancy of antibonding orbitals. The established activity descriptors for perovskite family include the number of d electrons,[12] eg occupancy,[13] bulk formation energy,[12b] metal-oxygen covalency,[3b,13a] and position of O-p band center.[3a,7a] However, it is not apparent if these descriptors found in the perovskite structure can be applied universally to other oxide structural families such as the spinels, which consist of metal cations occupying in octahedral and tetrahedral sites. Recently, there has been increased interest in spinel oxides for ORR/OER. Remarkable performance has been demonstrated using spinel catalysts such as NiCo2O4,[14] MnFe2O4,[15] CoxMn3-xO4,[16] Co3O4/rmGO (reduced graphene

This article is protected by copyright. All rights reserved. 4

Page 5
oxide)[17] and MnCo2O4/N-doped-rmGO.[18] Most existing studies nevertheless have been discussed in terms of the mass activity. Some of them have used hybrids,[17-18] in which it is formidable to quantify the surface area of metal oxide and therefore estimating the true catalytic contribution from oxide is difficult. Thus, the lack the analysis of intrinsic specific activity (kinetic current density normalized to catalyst surface area) has hindered the development of a fundamental understanding of the physicochemical principles governing catalytic activities. As a result, the descriptor for spinel oxides’ ORR/OER remains unclear. In the spinel structure, the coexistence of tetrahedral and octahedral sites (Figure 1a) provides multiple sites for accommodating different transition metal cations and in a wide range of valence states to form a large number of oxides. This work focuses on transition metal spinels and reports key parameters that govern the ORR and OER activities. We start from tuning the electronic structure of MnCo2O4 cubic spinels by varying the synthesis temperature. Utilizing the X-ray absorption spectroscopy (XAS), the correlation between ORR/OER catalysis and their physicochemical properties (e.g., Mn/Co valence state, cation distribution) has been systematically studied. Mn valence state on the octahedral sites forms a volcano trend with the ORR/OER activity. The discovered governing role of e g filling of the active cation in octahedral sites is further explored for explaining the origins of ORR/OER catalytic activities on other transition metal spinel oxides, such as Mn xCo3-xO4 tetragonal spinels, LixMn2O4 (x = 0.7, 1), XCo2O4 (X = Co, Ni, Zn), and XFe2O4 (X = Mn, Co, Ni) cubic spinels. MnCo2O4 cubic spinels were synthesized by solid state chemistry method at different temperatures. Oxides used in this work were pure phase (Figure 1b) except for MnCo 2O4-500 oC, where < 3 w% MnOx/CoOx is present (Figure S1). The impurities in MnCo 2O4-500 oC are considered to be inevitable. Even calcination in form of pellets for a longer duration (with intermediate re-grinding and re-pressing) does not give a complete single phase (Figure S1). Transmission electron microscopy images (Figure S2) show as-synthesized MnCo2O4 particles are in polycrystalline, different sizes, and irregular shapes. This eliminates the concern that ORR/OER performance differs from different facets/orientation. [5a] In this work, the change in the Mn valence state has been correlated with ORR/OER activities. First, in the K-edge X-ray near edge spectroscopy (XANES, Figure 2a and 2b), Mn exhibits significant edge shifts with various synthesis temperatures; but the position of Co K-edge remains almost constant, which indicates that the valence state of Mn is decreasing with increasing temperature, but Co not. To know the exact valence state, edge energy is determined by integral method (Figure S3). [19] Results (Figure 2e) show that Mn valence state ranges from +3.2 to +3.7 in the synthesized MnCo 2O4 cubic spinels, while Co almost does not change (remains at ~+2.5). Second, EXAFS fitting of the characteristic octahedra peak (at ~2.5 Å) and tetrahedra peak (at ~3 Å) gives the cation distribution. [20] It can be seen that in all MnCo2O4 cubic spinels, either Mn or Co occupation is kept generally the same (Figure 2f, ~80% Mn cations occupy octahedron and ~10% Mn cations locate at tetrahedron). The chemical formulas can be approximated as (Co2+)tet(Mnx+Co3+)octO4+δ with δ ranging from 0.1 to

This article is protected by copyright. All rights reserved. 5

Page 6
0.4.[16a,21] This is in accordance with the shape of pre-edge peaks in XANES (Figure S4), which is another qualitative indicator of the metal cation occupation. [20b] Predominant occupation at octahedral site gives a broad pre-peak, while tetrahedral leads to a sharp one.[20b] Either the Mn or Co XANES shape of pre-peaks remain unchanged, confirming the overall cation distribution is the same. Further detailed EXAFS analysis (Table S3) shows that in each MnCo 2O4 oxide, the coordination number of Mn-O bond (either at tetrahedral or octahedral site) is almost equal to that of Co-O bond. Since the coordination number reflects the ratio of surface atoms to bulk, [22] our result indicates the surface Mn/Co ratio follows the bulky ratio (see explanation in Table S3) [22] and this rules out the possibility that the different activity originates from the formation of a Mn-rich or Co-rich surface. In addition, it should be clarified that δ, the indication of the oxygen non-stoichiometry, is the variable resulted from changing cations’ valence state. Therefore, directly looking at the cations’ valency is preferred here. As revealed by XAS, synthesis temperature of MnCo2O4 cubic spinels changes the valence state of Mn, but without changing Co and the overall cation occupancy of tetrahedral/octahedral sites. Below we correlate ORR/OER activities of these MnCo2O4 cubic spinels with the changing Mn-valence state on the octahedral site. ORR and OER geometric current densities of MnCo2O4-900 oC, as an example, are shown in Figure 3a and 3b. The ORR limiting current density reaches ~5.5 mA cm-2disk, which is within 10% of the theoretical value for 4e- pathway.[23] This rationalizes the application of Koutecky-Levich analysis on electron transfer number.[23] The Koutecky-Levich plot is parallel with Pt/C and the slope is 0.151 mA cm-2disk rpm-0.5 (Figure 3a, inset), indicating a 4e- ORR reaction.[6b] Since catalysis only involves the atoms on the surface,[24] geometric activity does not reflect the intrinsic catalytic activity. To obtain the intrinsic activity, we normalize the ORR/OER kinetic current density to the surface area of the catalyst, which is determined by Brunauer-Emmett-Teller (BET) measurement (Figure 1c and S6), generating the so-called specific activity (is). It is reasonable that BET surface area is not equivalent to the real electrochemically active surface area. However, assessing ORR/OER activity by BET surface area has been well established as a benchmark methodology to screen metal oxide catalysts. [25] The drop-casted electrode is able to reflect the difference of surface area characterized by BET technique [25] This is further proved by our result that the capacitive current density recorded at the potential window of ORR/OER measurement (Figure S7) compares well with BET result, confirming the applicability of BET surface area to calculate the specific activity. The surface-area-normalized specific activity of all MnCo2O4 cubic spinels are plotted as a function of iR-corrected potential (Figure 3c and 3d). To demonstrate the reliability of our electrochemical measurement, state-of-art catalysts were also tested. Commercial Pt/C (40 wt%, Sigma-Aldrich) gives an ORR limiting current density of ~5.7 mA cm-2disk (Figure S8a) and the Tafel plots of mass activity (160 mA mg-1Pt at 0.9 V vs. RHE) and specific activity (380 μA cm-2Pt at 0.9 V vs. RHE) are consistent with previous works. [25b,26] Moreover, OER specific current density (Figure S8b) of IrO2 polycrystalline nanoparticles also agrees well with landmark reports.[27] The ORR Tafel plots of different MnCo2O4 spinels (Figure 3c) locate across a potential window of 200 mV, indicating the activity difference is ~3 orders of magnitude; and the OER activity (Figure 3d) spans over ~2 orders of magnitude. Generally speaking (Figure 3c and 3d), higher synthesis temperature gives better ORR/OER activity. Of notable interest is that the intrinsic ORR/OER activity of MnCo2O4-900 oC is approaching to state-of-art Pt/C[25b] and IrO2 catalysts,[27] respectively.

This article is protected by copyright. All rights reserved. 6

Page 7
To understand the different ORR/OER activities on MnCo2O4, it is proposed that Mn cations on the octahedral site are key for catalyzing ORR/OER of spinels and that the ORR/OER activity is correlated with the Mn valence on the site. To support this hypothesis, we firstly compared the ORR/OER performance of Co3O4 and ZnCo2O4 (XRD, BET results in Figure S9 and S10). Zn2+ cation has a strong preference for the tetrahedral site[20a,28] and is considered as inactive because of its d10 electronic structure. Thus a comparison between Co3O4 and ZnCo2O4 gives an opportunity to reveal the role of tetrahedrally coordinated Co2+. As shown in Figure S11, both the ORR and OER Tafel plots of these two catalysts almost overlap, suggesting the tetrahedrally coordinated Co2+ is not significantly more active than the octahedrally coordinated Co3+. Our finding is consistent with several previous studies on spinels: electrochemical deposited Co3O4 and ZnCo2O4 electrodes show same OER activity;[28] the replacement of Li+ by Co2+ at tetrahedral site does not improve the OER performance at Li2Co2O4;[7c] on the other hand, Co3O4 outperforms (Co2+)tet(Fe23+)octO4 in ORR.[29] Based on the above set of results, we suggest that the octahedral site plays the leading role in spinel catalysts. Secondly, metal cation with tetrahedral coordination has different d-orbital splitting compared with octahedral coordination.[30] In octahedral coordination (Figure S12), the high-lying eg orbital directly points to O, generating a strong spatial overlap with O-2p orbital. The strong overlap rationalizes the role of eg as the activity descriptor in perovskite catalysts. While in tetrahedral coordination (Figure S12), neither the high-lying e nor the low-lying t2 orbital directs its shape towards O. The angle between the e-orbital and the ligand is 54o44’; for t2, is 35o16’.[30] The mismatch causes weaker spatial overlap with O.[30] This results in a generally weak interaction between tetrahedrally-coordinated metal and O, as evidenced by Co2+ in spinel tetrahedral site.[31] Here we discuss the ORR/OER intrinsic activity as a function of the Mn valence state on the octahedral sites as most Mn cations occupy on the octahedral sites and the Mn valence state influences

This article is protected by copyright. All rights reserved. 7

Page 8
the antibonding orbital occupancy of Mn-O bond, which has been hypothesized to influence the ORR and OER activities of perovskite.[13] The specific current density was normalized to the percentage of Mn cations at octahedral sites. The intrinsic activity is defined as the potential at a given specific current density, i.e., 25 μA cm-2Oxi for ORR and OER. Interestingly, MnCo2O4 spinels exhibit a similar ORR volcano trend with Mn valency to that extracted from previously reported Mn-based perovskites.[23b] The summit of the spinels studied here (Figure 4a) locates at Mn3.4+ for ORR, which is the same as that for Mn in the perovskites.[23b] The shape of the volcano plot can be attributed to the hypothesis that when the Mn valency is high, it gives an oxygen adsorption which is too strong; while low Mn valency is too weak for optimal Mn-oxygen interaction.[3b] On the other hand, the OER activity of MnCo2O4 versus Mn valency shows a linear relation (Figure 4b), where the lower Mn valence state gives better OER performance. Although MnCo 2O4-500 oC contains < 3 w% impurity, it possesses the same activity as predicted by Mn valency. Similar observation can also be found in the landmark descriptor studies, where some catalysts are not 100 % pure in phase but the establishment of activity descriptor is not affected.[13,25a] The low Mn occupation on the octahedral sites explains why the ORR and OER activities of MnCo2O4-150 oC are lower before normalization to the fraction of Mn on the octahedral sites (below the gray dash line, Figure S13) even though the valence state of Mn in it is ~+3.2: only ~50% Mn occupies the octahedral site and thus less Mn cations are able to contribute. After occupation-correction, MnCo2O4-150 oC fits well with the volcano plots (Figure 4). It further suggests that synthesis methods may affect the occupation of cations, which may be the reason for different catalytic activities observed on same formula spinels but synthesized through different methods. It should be noticed that earlier reports[32] consider that each site is only occupied by Mn cation of single valency (such as MnFe2O4+δ, where the tetrahedral site is solely occupied by Mn2+ and octahedral site is only by Mn3+).[32] Recent studies,[16a,21] however, have revealed that the multi-valency of Mn can present in both tetrahedral and octahedral sites. The above findings indicate that Mn governs the ORR/OER activity of MnCo2O4 spinels, while Co plays a minor role. This seems to be conflicting with the literature observation that the top oxygen electrocatalysts are usually Co-containing oxides.[7a,13b,25a] However, it needs to be noticed that when Co is put in the environment of spinel structure, the activity is usually low,[7c,31,33] and thus the catalysis relies more on other cations. For example, in the study on the coordination effect of Co, Co3O4 possesses the lowest activity among 9 Co-based metal oxides.[31]

We further examine if the correlation of Mn valency on the octahedral sites to the activity of ORR/OER can be applied to other transition metal spinels. To correlate activities across different transition metal cations, we therefore postulate that the eg occupancy of active transition metal cations at octahedral site is the activity descriptor for ORR/OER at spinels following earlier investigations of this issue.[7c,28-29] The cation distribution was quantified by EXAFS (Figure S14), and the eg/t2g electron assignment was obtained by knowing the valence state from XANES (Figure S15) and spin state from literature data (Table S6). With octahedral sites occupied by two different

This article is protected by copyright. All rights reserved. 8

Page 9
cations, the eg occupancy of the more active cation is used and the activity contribution from the less active cation is neglected. The intrinsic ORR/OER activity of cubic spinel is aligned against the asextracted eg occupancy (Figure 5). The striking volcano shape demonstrates the applicability of our principle to unify the ORR/OER activity prediction of transition metal spinels: eg filling of octahedral element and the occupation of the active element at the octahedral site simultaneously govern oxygen electrocatalysis performance. It can be seen that MnCo2O4 spinels locate at the left branch of the OER volcano plot, which confirms our previous explanation on the linear dependence in Figure 4b. This theory also explains the recent observation on Li2Co2O4,[7c,34] where the spin state switch from Co3+ (

, low spin) to Co3+ (

, x ≈ 1, intermediate spin) at the octahedral site gives

drastically enhanced ORR/OER activity. Note that our principle is different from the eg theory in perovskite,[13] where there is only one geometric site. The prerequisite of our finding is to resolve the occupation argument, identifying octahedral coordination as the active site with the aid of EXAFS fitting and electrochemical measurement. The role of eg electron at the octahedral site can be explained by the four-step proton/electroncoupled reaction mechanism,[35] where the binding strength of ORR/OER reaction intermediates is governed by eg filling.[13] At the left branch of ORR volcano profile (eg < 1), Moct-O2- bond is so strong that the limiting step is OH- regeneration (step 4, Figure S16). At the right branch (eg > 1), the ORR kinetics is hindered by the formation of stable Moct -OO2- and the limiting step is OO2-/OHdisplacement (step 1). As for OER, too less eg electron (eg < 1) limits the rate of proton removal of Moct-OOH- (step 3, Figure S16) to form Moct -OO2-, and too much eg electron filling (eg > 1) retards the O-O bond formation in Moct-OOH- (step 2). The ORR/OER activity can be optimized at a moderate eg filling (eg ≈ 1) at the octahedral site, which balances the competition between rate-limiting steps.

This article is protected by copyright. All rights reserved. 9

Page 10
Transition metal cations on the tetrahedral site give different electron assignments (Figure S12 and Table S6). The spatial overlap of d-orbitals with oxygen ligands is poor, and the e antibonding orbitals are over-filled (more than 2), indicating weak interactions with molecular oxygen and oxygenated species. To prove this point, the ORR/OER activities were plotted as a function of antibonding filling (e-occupancy) at the tetrahedral site element. The resulting plot (Figure S17) does not exhibit an apparent relationship, which suggests that the antibonding occupancy at tetrahedral cannot account for the large activity difference (~3 orders of magnitude). The different crystal field on the octahedral site induced by the Jahn-Teller effect[36] (the elongation of c lattice parameter and consequently the increasing Mn-O bonding length along z-axis: see Figure S18) does not appear to influence the ORR/OER activity. Our results demonstrate tetragonal (Mnx-2Co3-x)tet(Mn2)octO4+δ spinel (red circle, Figure 5) does not deviate from the observed trend in comparison to cubic (Co)tet(MnCo)octO4+δ. This observation is consistent with the ORR/OER examination on perovskites of 3 different space groups: the orthorhombic (space group, Pnma) crystals can have 3 metal-oxygen bonding lengths at the octahedral site (Table S7) but they all fit the eg theory.[13] We notice that the spinels with Co or Ni as the active site (Co3O4, ZnCo2O4, and NiCo2O4) positively deviate from the expected trend. The origin is attributed to the covalency of metal-oxygen bond at the octahedral site. With the same eg filling, stronger covalency gives better activity.[3b] The concept derived from our work can be compared with LaMnO3, LaCoO3 and LaNiO3 which have the same eg occupancy (eg = 1).[3b,13a] Due to the covalency, the activity overpotential shows a ~120 mV deviation from the indicated trend,[3b,13a] but does not change the overall volcano picture. This observation links to the electronegativity of metal cation and further supports the importance of eg molecular orbital on the octahedral site of spinel oxides.

This article is protected by copyright. All rights reserved. 10

Page 11
In summary, we found that the ORR/OER activity of various MnCo2O4 exhibits a volcano shape as a function of the Mn valence state in octahedral sites. The summit of the ORR/OER volcano trend locates at the Mn valency of ~+3. The as-revealed governing role of octahedral-coordinated Mn valency was further extended to quantitatively describing the ORR/OER activities of other transition metal spinels (17 total). We conclude that the e g occupancy of the active cation on the octahedral sites is the activity descriptor for spinels. This work demonstrates that eg theory is not only applicable to perovskite family, but also spinel family. This may possibly inspire more insight studies into the catalysis in nature: oxygen evolving complex (OEC) in Photosystem II (PSII),[37] where the Mn3+ is under a quasi-spherical octahedral coordination and gives the best OER performance on this planet.[3b]

Experimental Section

Materials Synthesis: MnCo2O4 cubic spinels were synthesized by a modified conventional solid state chemistry method[38] with Mn(NO3)2 and Co(NO3)2 as precursors. The synthesis reaction was performed at various temperatures (400, 500, 700, and 900 oC) to prepare MnCo2O4 oxides with different physical properties. Co3O4, ZnCo2O4, NiCo2O4, and MnxCo3xO4

were synthesized by the same method. MnCo2O4-150

o

C was produced by

hydrothermally treating Co(OAc)2 (cobalt acetate) and Mn(OAc)2 (manganese acetate) in aqueous solution at 150 oC for 3 hr. MnCo2O4-300 oC, CoFe2O4, and NiFe2O4 nanoparticles were prepared through a modified colloidal method. Mn(acac)3, Co(acac)2, Fe(acac)3, and Ni(acac)2 were used as precursors and oleylamine served as the solvent, surfactants, and

This article is protected by copyright. All rights reserved. 11

Page 12
reducing agent. After refluxing at 300 oC for 1 hr, nanoparticle powders were collected and washed by centrifuging in a mixture of hexane and iso-propanol. Before structure characterization and electrochemical tests, as-obtained nanoparticle powders were calcinated at 300 oC to remove the residual surfactant attached on catalyst surface. Detailed synthesis procedures are shown in the Supporting Information Electrochemical Characterization: As-synthesized spinel catalyst, acetylene black (AB), and Na+-exchanged Nafion were mixed by ultrasonication in tetrahydrofuran (THF) to form the catalyst ink. 10 μL of as-prepared ink with the final concentrations of 1.8 mgOxide mL-1, 4.2 mgAB mL-1, and 1 mgNafion mL-1 was drop-cast onto the rotating disk (glassy carbon) electrode (RDE, 0.196 cm2, PINE instrument). Oxygen electrocatalysis experiments were conducted in 0.1 M KOH with a Pt wire counter electrode and a saturated calomel reference electrode. Capacity-correction, mass transport-correction, and iR-correction were performed to extract the ORR activity. OER activity was obtained after capacity- and iR-corrections. The resistance was measured by EIS impedance technique. Tafel plots were normalized to the catalyst surface area, which was determined by BET measurement. Procedures for electrode preparation, ORR/OER tests and data processing are detailed in the Supporting Information. X-ray Absorption Spectroscopy: X-ray absorption near edge spectroscopy (XANES) and extended X-ray absorption fine structure (EXAFS) experiments were carried out at beamline 9BM-C of the XOR Division, APS, ANL. Data reduction, data analysis and EXAFS fitting were performed with the Athena, Artemis and IFEFFIT software packages. Instead of the conventional inflection method, an integral method was used to accurately estimate the edge position. In order to reliably get site occupancy from EXAFS fitting, we employed multiedge

This article is protected by copyright. All rights reserved. 12

Page 13
fitting method: Mn and Co K-edge at the same sample were fitted simultaneously. The site occupancy of each sample was described by one parameter, the number of Mn at tetrahedral sites. The theoretical model was built by referencing landmark works[20] and had been used in our previous work.[39] Because the fitting range (from 1 Å to ~3.5 Å) covers a large number of scattering paths, some constraints and approximations were used. The model validity and fitting reliability were confirmed by R factor and

. Detailed description of XAS data

analysis and additional data are included in the Supporting Information.

Supporting Information Supporting Information is available from the Wiley Online Library or from the author.

Acknowledgements This work was supported by the Singapore Ministry of Education Tier 1 Grant (RG131/14), Tier 2 Grant (MOE2015-T2-1-020) and the Singapore National Research Foundation under its Campus for Research Excellence And Technological Enterprise (CREATE) programme. Authors thank Dr. Qing Ma for technical supports at DND-CAT of APS. DND-CAT is supported through E. I. duPont de Nemours & Co., Northwestern University, The Dow Chemical Co., the State of Illinois through the Department of Commerce and the Board of Education (HECA), the US Department of Energy Office of Energy Research, and the US National Science Foundation Division of Materials Research.

This article is protected by copyright. All rights reserved. 13

Page 14
Received: ((will be filled in by the editorial staff)) Revised: ((will be filled in by the editorial staff)) Published online: ((will be filled in by the editorial staff))

References [1]

a) H. A. Gasteiger, N. M. Marković, Science 2009, 324, 48; b) H. A. Gasteiger, S. S. Kocha, B.

Sompalli, F. T. Wagner, Appl. Catal. B 2005, 56, 9. [2]

a) Y.-C. Lu, Z. Xu, H. A. Gasteiger, S. Chen, K. Hamad-Schifferli, Y. Shao-Horn, J. Am. Chem.

Soc. 2010, 132, 12170; b) M. Armand, J. M. Tarascon, Nature 2008, 451, 652. [3]

a) A. Grimaud, W. T. Hong, Y. Shao-Horn, J. M. Tarascon, Nat. Mater. 2016, 15, 121; b) W. T.

Hong, M. Risch, K. A. Stoerzinger, A. Grimaud, J. Suntivich, Y. Shao-Horn, Energy Environ. Sci. 2015, 8, 1404. [4]

V. R. Stamenkovic, B. Fowler, B. S. Mun, G. Wang, P. N. Ross, C. A. Lucas, N. M. Markovic,

Science 2007, 315, 493. [5]

a) K. A. Stoerzinger, L. Qiao, M. D. Biegalski, Y. Shao-Horn, J. Phys. Chem. Lett. 2014, 5, 1636;

b) E. A. Paoli, F. Masini, R. Frydendal, D. Deiana, C. Schlaup, M. Malizia, T. W. Hansen, S. Horch, I. E. L. Stephens, I. Chorkendorff, Chem. Sci. 2015, 6, 190. [6]

a) K. A. Stoerzinger, W. Lü, C. Li, Ariando, T. Venkatesan, Y. Shao-Horn, J. Phys. Chem. Lett.

2015, 6, 1435; b) C. Wei, L. Yu, C. Cui, J. Lin, C. Wei, N. Mathews, F. Huo, T. Sritharan, Z. Xu, Chem.

This article is protected by copyright. All rights reserved. 14

Page 15
Commun. 2014, 50, 7885; c) K. A. Stoerzinger, M. Risch, J. Suntivich, W. M. Lu, J. Zhou, M. D. Biegalski, H. M. Christen, Ariando, T. Venkatesan, Y. Shao-Horn, Energy Environ. Sci. 2013, 6, 1582; d) Y. Gorlin, T. F. Jaramillo, J. Am. Chem. Soc. 2010, 132, 13612. [7]

a) A. Grimaud, K. J. May, C. E. Carlton, Y. L. Lee, M. Risch, W. T. Hong, J. Zhou, Y. Shao-Horn,

Nat. Commun. 2013, 4, 2439; b) R. Subbaraman, D. Tripkovic, K.-C. Chang, D. Strmcnik, A. P. Paulikas, P. Hirunsit, M. Chan, J. Greeley, V. Stamenkovic, N. M. Markovic, Nat. Mater. 2012, 11, 550; c) T. Maiyalagan, K. A. Jarvis, S. Therese, P. J. Ferreira, A. Manthiram, Nat. Commun. 2014, 5, 3949. [8]

F. H. B. Lima, J. Zhang, M. H. Shao, K. Sasaki, M. B. Vukmirovic, E. A. Ticianelli, R. R. Adzic, J.

Phys. Chem. C 2006, 111, 404. [9]

B. Hammer, J. K. Norskov, Nature 1995, 376, 238.

[10]

H. Abe, H. Yoshikawa, N. Umezawa, Y. Xu, G. Saravanan, G. V. Ramesh, T. Tanabe, R.

Kodiyath, S. Ueda, N. Sekido, Y. Yamabe-Mitarai, M. Shimoda, T. Ohno, F. Matsumoto, T. Komatsu, Phys. Chem. Chem. Phys. 2015, 17, 4879. [11]

J. Xiao, T. Frauenheim, J. Phys. Chem. C 2013, 117, 1804.

[12]

a) J. O. M. Bockris, T. Otagawa, J. Electrochem. Soc. 1984, 131, 290; b) F. Calle-Vallejo, O. A.

Díaz-Morales, M. J. Kolb, M. T. M. Koper, ACS Catal. 2015, 5, 869. [13]

a) J. Suntivich, H. A. Gasteiger, N. Yabuuchi, H. Nakanishi, J. B. Goodenough, Y. Shao-Horn,

Nat. Chem. 2011, 3, 546; b) J. Suntivich, K. J. May, H. A. Gasteiger, J. B. Goodenough, Y. Shao-Horn, Science 2011, 334, 1383.

This article is protected by copyright. All rights reserved. 15

Page 16
[14]

C. Davidson, G. Kissel, S. Srinivasan, J. Electroanal. Chem. 1982, 132, 129.

[15]

H. Zhu, S. Zhang, Y.-X. Huang, L. Wu, S. Sun, Nano Lett. 2013, 13, 2947.

[16]

a) E. Rios, J. L. Gautier, G. Poillerat, P. Chartier, Electrochim. Acta 1998, 44, 1491; b) F. Y.

Cheng, J. A. Shen, B. Peng, Y. D. Pan, Z. L. Tao, J. Chen, Nat. Chem. 2011, 3, 79. [17]

Y. Liang, Y. Li, H. Wang, J. Zhou, J. Wang, T. Regier, H. Dai, Nat. Mater. 2011, 10, 780.

[18]

Y. Liang, H. Wang, J. Zhou, Y. Li, J. Wang, T. Regier, H. Dai, J. Am. Chem. Soc. 2012, 134, 3517.

[19]

H. Dau, P. Liebisch, M. Haumann, Anal. Bioanal. Chem. 2003, 376, 562.

[20]

a) S. Calvin, E. E. Carpenter, B. Ravel, V. G. Harris, S. A. Morrison, Phys. Rev. B 2002, 66,

224405; b) D. Carta, M. F. Casula, A. Falqui, D. Loche, G. Mountjoy, C. Sangregorio, A. Corrias, J. Phys. Chem. C 2009, 113, 8606. [21]

H. Bordeneuve, C. Tenailleau, S. Guillemet-Fritsch, R. Smith, E. Suard, A. Rousset, Solid State

Sci. 2010, 12, 379. [22]

a) A. I. Frenkel, Chem. Soc. Rev. 2012, 41, 8163; b) D. Koziej, Chem. Mater. 2016, 28, 2478.

[23]

a) K. J. J. Mayrhofer, D. Strmcnik, B. B. Blizanac, V. Stamenkovic, M. Arenz, N. M. Markovic,

Electrochim. Acta 2008, 53, 3181; b) K. A. Stoerzinger, M. Risch, B. Han, Y. Shao-Horn, ACS Catal. 2015, 5, 6021. [24]

Z. Feng, W. T. Hong, D. D. Fong, Y.-L. Lee, Y. Yacoby, D. Morgan, Y. Shao-Horn, Accounts.

Chem. Res. 2016, 49, 966.

This article is protected by copyright. All rights reserved. 16

Page 17
[25]

a) J. T. Mefford, X. Rong, A. M. Abakumov, W. G. Hardin, S. Dai, A. M. Kolpak, K. P. Johnston,

K. J. Stevenson, Nat. Commun. 2016, 7; b) J. Suntivich, H. A. Gasteiger, N. Yabuuchi, Y. Shao-Horn, J. Electrochem. Soc. 2010, 157, B1263. [26]

W. Sheng, H. A. Gasteiger, Y. Shao-Horn, J. Electrochem. Soc. 2010, 157, B1529.

[27]

Y. Lee, J. Suntivich, K. J. May, E. E. Perry, Y. Shao-Horn, J. Phys. Chem. Lett. 2012, 3, 399.

[28]

T. W. Kim, M. A. Woo, M. Regis, K.-S. Choi, J. Phys. Chem. Lett. 2014, 5, 2370.

[29]

G. Wu, J. Wang, W. Ding, Y. Nie, L. Li, X. Qi, S. Chen, Z. Wei, Angew. Chem. Int. Ed. 2016, 55,

1340. [30]

J. E. Huheey, E. A. Keiter, R. L. Keiter, Inorganic Chemistry : Principles of Structure and

Reactivity, Harper & Row: New York, 1997. [31]

A. Grimaud, C. E. Carlton, M. Risch, W. T. Hong, K. J. May, Y. Shao-Horn, J. Phys. Chem. C

2013, 117, 25926. [32]

Z. J. Zhang, Z. L. Wang, B. C. Chakoumakos, J. S. Yin, J. Am. Chem. Soc. 1998, 120, 1800.

[33]

S. Jung, C. C. L. McCrory, I. M. Ferrer, J. C. Peters, T. F. Jaramillo, J. Mater. Chem. A 2016, 4,

3068. [34]

B. Han, D. Qian, M. Risch, H. Chen, M. Chi, Y. S. Meng, Y. Shao-Horn, J. Phys. Chem. Lett.

2015, 6, 1357. [35]

a) J. Rossmeisl, Z. W. Qu, H. Zhu, G. J. Kroes, J. K. Nørskov, J. Electroanal. Chem. 2007, 607,

83; b) J. B. Goodenough, R. Manoharan, M. Paranthaman, J. Am. Chem. Soc. 1990, 112, 2076.

This article is protected by copyright. All rights reserved. 17

Page 18
[36]

I. B. Bersuker, The Jahn-Teller Effect, Cambridge University Press, New York, 2006.

[37]

K. N. Ferreira, T. M. Iverson, K. Maghlaoui, J. Barber, S. Iwata, Science 2004, 303, 1831.

[38]

T. Nissinen, T. Valo, M. Gasik, J. Rantanen, M. Lampinen, J. Power Sources 2002, 106, 109.

[39]

C. Wei, Z. Feng, M. Baisariyev, L. Yu, L. Zeng, T. Wu, H. Zhao, Y. Huang, M. J. Bedzyk, T.

Sritharan, Z. J. Xu, Chem. Mater. 2016, 28, 4129.

Figure 1. (a) Spinel crystal structure. (b) XRD patterns of MnCo2O4 synthesized at 150, 300, 400, 500, 700, 900 oC. (c) BET surface area of various MnCo2O4.

This article is protected by copyright. All rights reserved. 18

Page 19
This article is protected by copyright. All rights reserved. 19

Page 20
This article is protected by copyright. All rights reserved. 20

Page 21
Figure 2. (a) Mn and (b) Co K-edge XANES spectra of various MnCo2O4 oxides and standard samples. EXAFS k3χ(R) spectra (gray circles) and fitting results (solid lines) of MnCo2O4 oxides at (c) Mn and (d) Co K-edge. (e) Mn and Co valence state as a function of synthesis temperature. Edge position is determined by integral method (ref 19). (f) Mn occupation at tetrahedral and octahedral sites in various MnCo2O4 oxides, determined by EXAFS fitting. More information about XANES pre-peaks and EXAFS fitting results are shown in Figure S4 and S5.

This article is protected by copyright. All rights reserved. 21

Page 22
Figure 3. (a) ORR CV curves of MnCo2O4-900 oC in O2-saturated 0.1 M KOH with a scan rate of 10 mV/s and rotation speeds of 100, 400, 900, 1600 rpm. The electrode contains 18 μgOxide, 42 μgAB and 10 μgNafion. The inset is the Koutecky-Levich plots of MnCo2O4-900 oC (black) and Pt/C (red) at 0.5 V vs. RHE. (b) The background-correction and iR-correction of OER CV curves on MnCo2O4-900 oC in O2saturated 0.1 M KOH with a scan rate of 10 mV/s at the rotation speed of 1600 rpm. The electrode composition is the same as ORR. (c) ORR specific activities, is, of various MnCo2O4 spinels oxides obtained after background, O2 mass transport and iR correction (from the capacity-corrected negative-going scans for oxides, from capacity-corrected positive-going scans for Pt/C). (d) OER

This article is protected by copyright. All rights reserved. 22

Page 23
specific activities obtained after background and iR correction. Error bars represent at least three independent measurements.

This article is protected by copyright. All rights reserved. 23

Page 24
Figure 4. (a) ORR activity at 25 μA cm-2Oxi of various MnCo2O4 oxides as a function of nominal Mn valence state. The indicated ORR volcano trend (gray dash line) is the data extracted and adapted from ref 6a (assuming a Tafel slope of 60 mV/decade). (b) OER activity at 25 μA cm -2Oxi as a function of nominal Mn valence state on various MnCo2O4 spinels. Each data point represents three independent measurements. Occupation-correction means the specific current density is normalized to the fraction of Mn at octahedral sites.

This article is protected by copyright. All rights reserved. 24

Page 25
Figure 5. (a) ORR and (b) OER activity on various spinels as a function of eg occupancy of the active element at octahedral site. Black circle is cubic MnCo2O4 spinels with Mn as the active element. Red circle is the Mn of tetragonal spinels (Mn2Co1O4, Mn2.5Co0.5O4 and Mn3O4). Orange circle is the Mn of ferrite. Green up triangle is the Mn of cubic LixMn2O4 spinels. Blue diamond is the Co of cubic spinels (Co3O4, ZnCo2O4 and CoFe2O4). Pink square is the Ni of cubic spinels (NiCo2O4 and NiFe2O4). The indicated ORR volcano trend (gray dash line) is the same as Figure 4a. The indicated OER volcano

This article is protected by copyright. All rights reserved. 25

Page 26
trend (gray dash line) is the data extracted and adapted from ref 13b (using a 60 mV/decade Tafel slope). Each data point represents three independent measurements. Specific current density is normalized to the occupancy of the active element on octahedral sites.

This article is protected by copyright. All rights reserved. 26

Page 27
The eg occupancy of the active cation in octahedral sites is identified as the descriptor that governs the activity of oxygen reduction reaction (ORR) and oxygen evolution reaction (OER) on transition metal spinel oxides.

Keyword oxygen electrocatalysis, descriptor, spinel, octahedral coordination, electron orbital filling

Chao Wei, Zhenxing Feng, Guenther G. Scherer, James Barber, Yang Shao-Horn, and Zhichuan J. Xu*

Cations in Octahedral Sites: A Descriptor for Oxygen Electrocatalysis on Transition Metal Spinels

ToC figure

This article is protected by copyright. All rights reserved. 27
