Repository: m-rui001/pdfonly-stem

# PDF-only STEM 论文语料与处理流水线

本仓库保存一份截至 2026-09-25 的论文全文处理产物，并保留元数据采集、来源探测、PDF 下载和导出脚本。文件夹名使用 SHA-1 内容标识；`out/catalog.csv` 将每个标识映射到 DOI、OpenAlex ID、年份和已有的 HTML、OCR HTML、Markdown 文件。

## 仓库内容

- `scripts/`：OpenAlex 元数据采集、结构化来源探测、URL 补源、PDF 下载和 TSV 导出脚本。
- `out/html/<sha1>/index.html`：正文可提取文本的 HTML。
- `out/html_ocr/<sha1>/index.html`：OCR 流程处理后的 HTML。
- `out/md/<sha1>.md`：按论文脉络撰写的中文 Markdown 总结。
- `out/reviews/<sha1>.review.json`：总结审核记录；其中源 HTML 路径已转为仓库相对路径。
- `out/catalog.csv`：安全筛选后的作品目录，不含本机绝对路径和正文抽样片段。

本快照包括 **949** 个普通 HTML、**265** 个 OCR HTML、**914** 个 Markdown，总计 **914** 份对应审核记录。原始 PDF、EPUB、OCR 原始 JSON、SQLite 下载状态库、临时文件、日志、API 密钥和本机环境配置不在仓库中。原始 OCR JSON 仍保留在本机的 `out/ocr_raw_zai/`。

File: out/html/7ef80b9524b749e316be6b24f6f70f7c6b6c4e50/index.html (part 1 of 2)
General synthesis and definitive structural identification of MN4C4 single-atom catalysts with tunable electrocatalytic activities
General synthesis and definitive structural identification of MN4C4 single-atom catalysts with tunable electrocatalytic activities
2017 · https://doi.org/10.1038/s41929-017-0008-y · Open original PDF for figures and page layout
Page 1
BNL-200041-2018-JAAM

General synthesis and definitive structural identification of MN4C4 singleatom catalysts with tunable electrocatalytic activities

M. Liu, To be published in "Nature Catalysis"

January 2018

Center for Functional Nanomaterials

Brookhaven National Laboratory U.S. Department of Energy USDOE Office of Science (SC), USDOE Office of Science (SC), Basic Energy Sciences (BES) (SC-22)

Notice: This manuscript has been authored by employees of Brookhaven Science Associates, LLC under Contract No. DE-SC0012704 with the U.S. Department of Energy. The publisher by accepting the manuscript for publication acknowledges that the United States Government retains a non-exclusive, paid-up, irrevocable, world-wide license to publish or reproduce the published form of this manuscript, or allow others to do so, for United States Government purposes.

Page 2
DISCLAIMER This report was prepared as an account of work sponsored by an agency of the United States Government. Neither the United States Government nor any agency thereof, nor any of their employees, nor any of their contractors, subcontractors, or their employees, makes any warranty, express or implied, or assumes any legal liability or responsibility for the accuracy, completeness, or any third party’s use or the results of such use of any information, apparatus, product, or process disclosed, or represents that its use would not infringe privately owned rights. Reference herein to any specific commercial product, process, or service by trade name, trademark, manufacturer, or otherwise, does not necessarily constitute or imply its endorsement, recommendation, or favoring by the United States Government or any agency thereof or its contractors or subcontractors. The views and opinions of authors expressed herein do not necessarily state or reflect those of the United States Government or any agency thereof.

Page 3
General synthesis and definitive structural identification of MN4C4 single-atom catalysts with tunable electrocatalytic activities Huilong Fei1, Juncai Dong 2, Yexin Feng3, Christopher S. Allen 4,5, Chengzhang Wan1, Boris Volosskiy1, Mufan Li1, Zipeng Zhao6, Yiliu Wang1, Hongtao Sun 1, Pengfei An2, Wenxing Chen Zhiying Guo2, Chain Lee1, Dongliang Chen2, Imran Shakir8*, Mingjie Liu9, Tiandou Hu2, Yadong Li7, Angus I. Kirkland4,5, Xiangfeng Duan1,10* and Yu Huang6,10*

,

7

Single-atom catalysts (SACs) have recently attracted broad research interest as they combine the merits of both homogeneous and heterogeneous catalysts. Rational design and synthesis of SACs are of immense significance but have so far been plagued by the lack of a definitive correlation between structure and catalytic properties. Here, we report a general approach to a series of monodispersed atomic transition metals (for example, Fe, Co, Ni) embedded in nitrogen-doped graphene with a common MN4C4 moiety, identified by systematic X-ray absorption fine structure analyses and direct transmission electron microscopy imaging. The unambiguous structure determination allows density functional theoretical prediction of MN4C4 moieties as efficient oxygen evolution catalysts with activities following the trend Ni >​ Co >​Fe, which is confirmed by electrochemical measurements. Determination of atomistic structure and its correlation with catalytic properties represents a critical step towards the rational design and synthesis of precious or nonprecious SACs with exceptional atom utilization efficiency and catalytic activities.

E

fficient and cost-effective electrocatalysts play critical roles in energy conversion and storage1–3. Homogeneous and heterogeneous catalysts represent two parallel frontiers of electrocatalysts, each with their own merits and drawbacks4,5. Homogeneous catalysts are attractive for their highly uniform active sites, tunable coordination environment and maximized atom utilization efficiency, but are limited by their relatively poor stability and recyclability. Heterogeneous catalysts are appealing for their high durability, excellent recyclability, and easy immobilization and integration with electrodes, but usually have rather low atom utilization efficiency due to the limited surface sites accessible to reactants. To this end, considerable efforts have been devoted to developing nanoscale heterogeneous catalysts that can increase the exposed surface atoms3. However, the inhomogeneity in the distribution of particle sizes and facets poses a serious challenge for controlling active sites and fundamental mechanistic studies6,7. In contrast, homogeneous catalysts typically exhibit the well-defined atomic structure with tunable coordination environment that is essential for deciphering the catalytic reaction pathway and rational design of targeted catalysts with tailored catalytic properties8. Single-atom catalysts (SACs) with monodispersed single atoms supported on solid substrates are recently emerging as an exciting class of catalysts that combine the merits of both homogeneous and heterogeneous catalysts9–14. However, most SACs studied to date

employ metal oxides (for example, TiO2, CeO2 and FeOx) as supporting substrates to prevent atom aggregation15–18, which cannot be readily applied in electrocatalytic applications due to their low electrical conductivity and/or poor stability in harsh liquid-phase electrolytes (for example, strong acid or base). Atomic transitionmetal–nitrogen moieties supported in carbon (M–N–Cs) represent a unique class of SACs with high electrical conductivity and superior (electro)chemical stability for electrocatalytic applications19. In particular, Fe-based M–N–Cs have been extensively studied as electrocatalysts towards the oxygen reduction reaction (ORR) with demonstrated activity and stability approaching those of commercial Pt/C catalysts20,21. In addition, as suggested by numerous theoretical studies, M–N–Cs are promising candidates for catalysing a wide range of electrochemical processes, such as hydrogen reduction/oxidation22, CO2/CO reduction23 and N2 reduction24. A significant advantage of SACs is that the well-defined single atomic site could allow precise understanding of the catalytic reaction pathway, and rational design of targeted catalysts with tailored activity (in a manner similar to homogeneous catalyst design). However, this perceived advantage has been investigated theoretically23,24, but has not yet been demonstrated experimentally in M–N–Cs, largely because existing M–N–Cs were generally obtained through pyrolysis of metal-, nitrogen- and carbon-containing molecular or polymeric precursors and the as-synthesized materials

Department of Chemistry and Biochemistry, University of California, Los Angeles, Los Angeles, CA, USA. 2Beijing Synchrotron Radiation Facility, Institute of High Energy Physics, Chinese Academy of Sciences, Beijing, China. 3State Key Laboratory of Chemo/Biosensing and Chemometrics and School of Physics and Electronics, Hunan University, Changsha, China. 4Departments of Materials, University of Oxford, Oxford, UK. 5Electron Physical Sciences Imaging Centre (ePSIC), Diamond Light Source, Didcot, Oxford, UK. 6Department of Materials Science and Engineering, University of California, Los Angeles, Los Angeles, CA, USA. 7Department of Chemistry, Tsinghua University, Beijing, China. 8Sustainable Energy Technologies Centre, College of Engineering, King Saud University, Riyadh, Saudi Arabia. 9Center for Functional Nanomaterials, Brookhaven National Laboratory, Upton, NY, USA. 10California NanoSystems Institute, University of California, Los Angeles, Los Angeles, CA, USA. Huilong Fei and Juncai Dong contributed equally to this work. *e-mail: mshakir@ksu.edu.sa; xduan@chem.ucla.edu; yhuang@seas.ucla.edu 1

Page 4
are typically highly heterogeneous, concurrently containing single atomic metals along with crystalline particles, and crystalline and amorphous carbon25–28. Such structural and compositional heterogeneity poses a key obstacle to unambiguously identifying the exact atomistic structure of the active sites and to further establishing a definitive correlation with the catalytic properties that can guide the subsequent design of future generations of SACs. This issue is readily manifested by tracking the research status of Fe–N–C ORR catalysts. Despite extensive efforts, the nature of the active sites and the atomistic structure of the FeNxCx moieties remain elusive, largely due to the difficulty in synthesizing Fe–N–C catalysts free of Fe particles and the lack of an accurate method to determine the coordination configuration of the metal sites27,29. Only very recently was the porphyrin-based FeN4C12 moiety identified by X-ray absorption fine structure (XAFS) analysis26. Additionally, it is very challenging to produce a series of closely related single atomic sites with systematically tunable compositions, which are essential for mechanistic studies. Although attempts have been made to elucidate the roles of different metals in affecting the catalytic activity of M–N–Cs, they were severely complicated by the fact that the physicochemical characteristics (for example, degree of graphitization, carbon structure, nitrogen-doping type and surface area) of the synthesized M–N–Cs are highly dependent on the metal identity and any observed differences in catalytic activity are highly convoluted with various structural characteristics30,31. These limitations represent the key challenges in establishing the exact structure-to-property correlation in SACs, which is essential for the rational design and synthesis of new SACs with tailored activities for wide ranges of electrocatalytic processes32–34. Here, we report a general approach to a series of atomic 3d metals embedded in nitrogen-doped holey graphene frameworks (M–NHGFs, M = Fe, Co or Ni), unambiguously determining their atomistic structures and correlation with electrocatalytic activity towards the oxygen evolution reaction (OER); a reaction that is essential for diverse clean energy technologies including water splitting, CO2 reduction and rechargeable metal–air batteries2,35–37. Our studies show that different M–NHGFs adopt an identical MN4C4 moiety with the same local atomic coordination configuration embedded in graphene lattices, as revealed by thorough analyses of extended X-ray absorption fine structure (EXAFS) and X-ray absorption near-edge structure (XANES), and directly imaged by annular dark-field scanning transmission electron microscope (ADF-STEM). The unambiguous identification of the MN4C4 structural configuration has allowed us to use density functional theory (DFT) to explore the catalytic properties of M–NHGFs towards OER, which predicts that the catalytic activity and mechanistic pathways are strongly dependent on the d-orbital configurations of the metals with the activity trend Ni–NHGF > Co–NHGF > Fe–NHGF. This is further corroborated by electrochemical measurements, which show Ni–NHGF exhibits outstanding catalytic activity and stability, demonstrating the first example of an OER catalyst based on single Ni atoms.

results

Synthesis and structural characterization of M–NHGFs. The preparation of M–NHGFs involves a two-step process (Fig. 1). In brief, an aqueous suspension of graphene oxide (GO), metal precursor and H2O2 was prepared at the desired ratio and hydrothermally treated to self-assemble into a 3D graphene hydrogel. After being freeze dried, the gel was then thermally annealed in an NH3 atmosphere to obtain M–NHGFs. This annealing treatment further reduces graphene and incorporates nitrogen dopants into the graphene lattice as the effective binding sites for individual metal atoms. In our synthetic strategy, the use of GO as carbon substrate precursor is advantageous in that it could be mass-produced and that its reduced form exhibits rich defective sites inherited from GO,

which provide tremendous numbers of vacancies for incorporating nitrogen atoms and anchoring metal atoms38. In addition, it can prevent the formation of amorphous carbon, which has proven to be a serious interfering species preventing clear atomistic imaging of the exact coordination configuration of the metal centres. The H2O2 added in the hydrothermal treatment was employed to create inplane holes in the graphene sheet via an oxidative-etching process, which is beneficial for mass transport during catalytic processes as demonstrated in our previous studies39,40. The increased porosity in M–NHGFs compared with their non-holey counterparts, M–NGFs, was characterized by scanning electron microscopy (SEM), transmission electron microscopy (TEM), and Brunauer–Emmett– Teller (BET) surface area analysis (Supplementary Figs. 1–3). Compositional analysis by X-ray photoelectron spectroscopy (XPS) and inductively coupled plasma atomic emission spectroscopy (ICP-AES) reveals that the different M–NHGFs have similar nitrogen (~5 at%) and metal contents (~0.05 at%) (Supplementary Fig. 4 and Supplementary Table 1). Atomic structure analysis of M–NHGFs by XAFS and ADF-STEM. Element-selective XAFS spectroscopy, including EXAFS and XANES, is powerful for determining the coordination environment and chemical state of the absorbing centre with high sensitivity. The forms of the metal in M–NHGFs (M =​ Fe, Co and Ni) are first identified by EXAFS analysis. Figure 2a shows the EXAFS Fourier transform (FT) of all three M–NHGFs. Ni–NHGF exhibits a major peak at 1.44 Å, which is much shorter than the Ni–O peak at 1.65 Å for the NiO6 octahedra in NiO reference and thus can be attributed to the backscattering between Ni and light atoms. In addition, the FT of Ni–NHGF also reveals a minor signal at 2.01 Å, which overlaps partially with the Ni–Ni peak at 2.18 Å for bulk Ni. The same observations can be made in Fe–NHGF and Co–NHGF with the minor peaks located at 2.03 and 1.92 Å, respectively, which are shifted to the lower R direction compared with the corresponding Fe–Fe (2.20 Å) and Co–Co (2.17 Å) peaks of bulk Fe and Co. We note that such an EXAFS-FT profile, featuring the co-presence of the Gaussian-like main peak and the minor satellite peak, has never been observed in previously reported M–N–C materials26,41, which turns out to be a key characteristic of the MNxCy atomic structure adopted by M–NHGFs and will be discussed later. EXAFS wavelet transform (WT) analysis is powerful for discriminating the backscattering atoms even when they overlap substantially in R-space, by providing not only radial distance resolution but also k-space resolution42. In contrast to the FT analysis, WT analysis of all M–NHGFs detects only one intensity maximum at approximately 4.0 Å–1 (Fig. 2b), which can be assigned to the M–N/O/C contributions (Supplementary Figs. 7–9), suggesting that the metals in M–NHGFs exist as mononuclear M centres without the presence of metal-derived crystalline structures. Increasing the metal loading could lead to the formation of metallic crystallite that could prevent an unambiguous identification of atomic-site structure (Supplementary Figs. 5–11 and Supplementary Note 1). The coordination configurations for the MNxCy moieties in M–NHGFs were then investigated by quantitative least-squares EXAFS curve-fitting analysis. The EXAFS spectrum of Ni–NHGF was first analysed by using three backscattering paths: Ni–N, Ni–O and Ni–C, based on the EXAFS-WT results. The best-fitting analyses show clearly that the main peak at 1.44 Å originates from Ni–N and Ni–O first shell coordination (Fig. 2c,d), whereas the minor satellite peak at 2.01 Å is satisfactorily interpreted as Ni–C contribution. The coordination numbers of the N and O atoms in the first coordination sphere of Ni are estimated to be 3.9 and 1.1 at distances of 1.89 and 2.10 Å, respectively (Supplementary Table 2), indicating a square-pyramidal configuration for the Ni–N/O bonding. A second coordination sphere by C atoms is clearly demonstrated at 2.65 Å with coordination number of 4.3 (Supplementary Table 2).

Page 5
Hydrothermal

900 °C NH3

Carbon

Oxygen

Nitrogen

Metal atom

H2O2

Fig. 1 | The preparation route to M–NHGFs. The graphene oxide solution in the presence of H2O2 and metal precursors was hydrothermally treated to form a 3D graphene hydrogel. After freeze drying the hydrogel, a thermal annealing process in an NH3 atmosphere was used to further reduce the graphene and incorporate N-dopants into the 2D graphene lattice.

Together, these analyses reveal a NiN4C4 moiety with one oxygen atom in the axial direction, as schematically shown in the inset of Fig. 2d. The same analyses on Fe–NHGF and Co–NHGF reveal that they adopt identical coordination configurations to Ni–NHGF (Supplementary Figs. 12–16, Supplementary Tables 3 and 4, and Supplementary Note 2). XANES spectroscopy has higher sensitivity to the 3D arrangement of atoms around the photo-absorber and was applied to better identify the atomic-site structures. Figure 3a–c shows the XANES profiles for Ni–NHGF, Fe–NHGF and Co–NHGF along with their corresponding reference samples. The results show that for each metal the XANES profile is significantly different from those of the corresponding references. Irrespective of the metals, the XANES profiles of all M–NHGFs are nearly identical, strongly suggesting that the same coordination environment is adopted by MN4C4 moieties in different M–NHGFs. Comparison of the first derivative XANES for Ni–NHGF, Fe–NHGF and Co–NHGF with references indicates that the stable valence states for the metals are approximately +​2, +​3 and +​2, respectively. Moreover, the pre-edge peak, which is due to a 1s–4pz shakedown transition characteristic for a square-planar configuration with high D4h symmetry, demonstrates rather weak intensity in all M–NHGFs, indicating a broken D4h symmetry and calling for axial ligands. We continued our path towards resolving the atomic-site structure in M–NHGFs by comparing simulated XANES spectra with the experimental spectra of various MNxCy moieties. We first evaluated a previously identified porphyrin-based FeN4C12 moiety26 and a pyridinic-N-based CoN4C8 moiety41. XANES calculations performed on the porphyrin-based MN4C12 moieties, with various axial oxygen or nitrogen ligands considered (Supplementary Figs. 17–19), show that all simulated spectra are drastically different from the experimental spectra above 50 eV above the absorption edge. Despite some improvement, the structures based on the pyridinic-N-based MN4C8 architecture also show unsatisfactory agreement (Supplementary Figs. 20–22). We then carried out another series of XANES simulation by embedding the NiN4C4, FeN4C4 and CoN4C4 moieties in the 2D graphene lattice (Supplementary Figs. 23a, 24a and 25a). In contrast to the porphyrin-based moiety and the pyridinic-N-based moiety, the graphene-enclosed MN4C4 structural motif can be regarded as a single metal atom occupying the divacancy in the graphene lattice with coordination to four pyridinic Ns included in six-member rings. With such a divacancybased motif, the agreement is substantially improved over the entire energy range. In particular, the white line and post-edge features in Ni–NHGF, Fe–NHGF and Co–NHGF are well reproduced, but a discrepancy is still present at the pre-edge features a and b. With the addition of one end-on dioxygen molecule in the axial position of the metal centre, excellent agreement is obtained; all the

features for the experimental spectra are correctly reproduced, especially for the weak pre-edge peaks a,b and the relative intensities between the peaks c–f (Fig. 3d–f). Further, it appears that the spectra are slightly influenced by the orientation of the absorbed dioxygen (six-member-ring direction versus the five-member-ring direction) (Supplementary Figs. 23b, 24b and 25b). However, when an additional N atom or end-on dioxygen were included, large discrepancies on the relative intensities between the pre-edge features and white line start to emerge (Supplementary Figs. 23c–f, 24c–f, 25c–f). Together, these XANES simulations clearly demonstrate single metal centres with four N atoms and one adsorbed O atom in the first coordination sphere and four C atoms in the second coordination sphere (see the structure model in the inset of Fig. 3d–f), which is fully consistent with the EXAFS results. Structural refinement based on the as-determined MN4C4 moiety via XANES fitting reveals that the calculated spectra match excellently with the experimental spectra (Fig. 3g–i), and the bond metrics are in good agreement with those determined by EXAFS analysis and DFT prediction (Supplementary Table 5). Further, EXAFS simulations based on such divacancy-based MN4C4 moiety show the simulated EXAFS spectra are nearly identical to the experimental spectra (Fig. 2a), and each coordination sphere’s spectral contribution to the overall spectra can be well interpreted by the analysis of shell-by-shell EXAFS simulation (Supplementary Fig. 26). The combination of EXAFS-WT, EXAFS-FT and XANES analyses on M–NHGFs has unambiguously revealed the implantation of the NiN4C4, FeN4C4 and CoN4C4 moieties in the 2D graphene lattices. While this divacancy-based moiety has been explored theoretically for its intriguing electronic, magnetic and catalytic properties43,44, it’s never been fully identified experimentally, which seriously hampers its fundamental and applied investigations. We note that although several previous experimental studies suggested the divacancy-based MN4C4 moiety11,12,45,46, there was insufficient spectroscopic evidence to verify its existence, as such structural assignments were mainly based on EXAFS spectra and none of the previously reported EXAFS spectra could well match with the simulated standard spectra of the divacancy-based MN4C4 moiety (Supplementary Fig. 27). Significantly, our comprehensive structural analyses provide the solid spectroscopic fingerprints of this divacancy-based MN4C4 moiety. The formation of this moiety could be related to the use of crystalline graphene as the carbon precursor and the fact that it causes the least geometrical distortion to the hosting graphene lattices by having the metal atom occupying the divacancy of graphene lattice. In contrast, the porphyrin-based FeN4C12 moiety (and pyridinic-N-based MN4C8) cannot be easily integrated in graphene lattices26.

Page 6
a

b

Ni–Ni

Ni–O Ni–Ni

3

NiO × 0.2

2

Bulk Ni × 0.2

1

2

Ni–NHGF

1

Calculated NiN C

4 4

0 3 2

3

Fe–Fe

Fe–O

FeO

Fe–Fe

Bulk Fe × 0.2

1

Fe–NHGF

R + α (Å)

FT(k 2 (k)) (Å–3)

Ni–NHGF

Co–O Co–Co

Co–Co CoO × 0.2 Bulk Co × 0.2 Calculated FeN4C4 Fe–NHGF Co–NHGF Co–NHGF Calculated CoN C 4 4 0 0 k (Å–1)

R (Å)

c

d Ni–N 2

4

3

k 2 (k) (Å–2)

2

2Ni–C

Total

FT(k 2 (k)) (Å–3)

Ni–N

Ni–O 2

2

Ni–O

2

2

Ni–C

2

1

0 Total 0 3

6

9

k (Å–1)

0

2

4

6

R (Å)

Fig. 2 | Structural characterizations of M–NHGFs by EXAFS spectroscopy. a, Fourier transformed magnitudes of the experimental K-edge EXAFS signals of M–NHGFs along with reference samples (solid lines). The dashed lines represent calculated spectra based on a divacancy-based MN4C4 moiety enclosed in the graphene lattice. The Fourier transforms are not corrected for phase shift. b, Wavelet transforms for the k3-weighted EXAFS signals of M–NHGFs with optimum resolutions at 2.0 Å. The maxima at approximately 4.0 Å–1 are associated with the M–N/O/C contributions. c,d, Ni K-edge EXAFS analysis of Ni–NHGF in k (c) and R (d) spaces. Curves from top to bottom are the Ni–N, Ni–O and Ni–C two-body backscattering signals χ​2 included in the fit and the total signal (red line) superimposed on the experimental signal (black line). The measured and calculated spectra show excellent agreement. The inset in d shows the structure of a NiN4C4 moiety derived from the EXAFS result, where the teal, red, blue and grey spheres represent Ni, O, N and C, respectively.

The atomic structures of M–NHGFs were further directly imaged by ADF-STEM. The STEM images show a uniform dispersion of the heavy metal atoms, almost exclusively in the single-atom format, as represented by bright dots, throughout the graphene matrix (Fig. 4a,b). Though most of the metal atoms are identified in the region with multi-layer stacked graphene that prevents unambiguous resolution of the atomic structure, there are cases in single-layer regions. The atomic thickness of single-layer graphene provides an ideal imaging platform for visualizing structural details at the atomic scale. As demonstrated in the high-resolution STEM images (Fig. 4c–e), atomic structures within single-layer graphene can be clearly resolved and the observed coordination configurations of the atomic metals apparently match well with the MN4C4

moieties derived from XAFS studies. In addition, the arrangement of the light elements near the metal site and the overall graphene honeycomb lattice structure remain largely undistorted, which further excludes the existence of the porphyrinic structure or pyridinicN-based structure in M–NHGFs, since they can only form in strongly disordered graphene lattice or between graphene zigzag edges26,41. Theoretical and experimental evaluation on OER activity. Although Fe-, Co- and Ni-based oxides and derivatives are intensively studied as OER catalysts, the size dependence of electronic structure and catalytic reactivity suggests that the atomic metals within M–NHGFs could have different catalytic behaviour47. In addition, the catalytic properties of SACs can be tuned by a

Page 7
0.0 8,340

8,325

8,350

8,375

8,370 8,400 Energy (eV)

d

7,110

0.5

7,710

8,370

8,400

d

e

f Expt

7,750

7,740 7,770 Energy (eV)

7,800

Co K-edge Theo. d

1.0

b 0.0

7,110

7,140

7,170

7,200

a

7,740

1.0 XANES (a.u.)

XANES (a.u.) 200

7,800

Co K-edge

1.0

150

7,770

Energy (eV)

Fe K-edge

0.5

f Expt

i

Ni K-edge 1.0

e

b

7,710

h

100 E – E0 (eV)

7,725

Energy (eV)

g

50

–0.1 7,700

0.5

Energy (eV)

0

0.0

c

1.0

8,430

0.1

1.5

0.0 8,340

0.2

f

Theo.

a

0.0

0.5

7,200

c

b

1.0

0.0

0.5

a

XANES (a.u.)

7,150

Fe K-edge 1.5

XANES (a.u.)

XANES (a.u.)

f Expt

e

7,125

7,140 7,170 Energy (eV)

c d

7,100

e

Theo.

1.0

0.0

0.0

8,430

Ni K-edge

1.5

0.5

0.2

Co–NHGF Bulk Co CoO

1.5

Deriv. x (E) (a.u.)

0.0

1.0

c

Normalized x (E) (a.u.)

0.5

0.2

Fe–NHGF Bulk Fe FeO Fe2O3

1.5

XANES (a.u.)

1.0 Deriv. x (E) (a.u.)

Normalized x (E) (a.u.)

1.5

b

Deriv. x (E) (a.u.)

Ni–NHGF Bulk Ni NiO

Normalized x (E) (a.u.)

a

0.5

100 E – E0 (eV) 0.5 100 E – E0 (eV)

Fig. 3 | Structural characterization by XANES spectroscopy on M–NHGFs. a–c, The experimental K-edge XANES spectra and first derivative curves (insets) of M–NHGFs and reference samples (bulk metal and metal oxide). d–f, Comparison between the experimental K-edge XANES spectra of M–NHGFs and the theoretical spectra calculated based on MN4C4 moieties embedded in the 2D graphene lattice. Some of the main features reproduced are highlighted at points a–f. The teal, golden and plum spheres represent Ni, Fe and Co, respectively, and the blue, red and grey spheres represent N, O and C, respectively. g–i, Comparison between the experimental XANES spectra (black dotted lines) for M–NHGFs and the best-fit theoretical spectra (solid red lines). The insets show the geometrically refined MN4C4 structure.

ligand–field effect, which differs depending on the identity of the metal centres and their interaction with the coordination configuration. The well-defined atomistic structure and the adoption of the identical MN4C4 moiety by different metals provide us an ideal model system to probe the effects of the metal centres in determining the catalytic activity (both theoretically and experimentally). To this end, DFT calculations were conducted to explore M–NHGFs as potential OER catalysts and elucidate the roles of metals in influencing the electronic nature of the atomic sites and consequently the OER energetics. Consistent with prior studies48, we assumed a four-step OER mechanism

that proceeds through OH*, O*, OOH* and O2* (the asterisk denotes the adsorption site). As suggested by previous DFT calculations by us and others49–51, the C atoms close to N in nitrogen-doped carbon catalysts are the preferential binding sites for the oxygen intermediates rather than the N itself due to dopinginduced charge redistribution. Therefore, we considered both the M and C in MN4C4 moieties as possible absorption sites for the intermediates. For each intermediate, the preferred absorption location (M or C) can be determined by the difference in absorption energy between these two sites (see Supplementary Table 6). It can be concluded that whether the C atoms participate

Page 8
a

c

Ni

d

Fe

e

Co

b

Fig. 4 | Atomic structure characterizations of M–NHGFs by ADF-STEM. a,b, Uniform distribution of single metal atoms dispersed in the graphene matrix revealed by low (a) and high (b) magnification TEM images. The circle and arrow indicate some typical individual metal atoms in multi-layer and single-layer regions of the graphene support, respectively. Scale bars, 5 nm (a); 2 nm (b). c–e, High-resolution TEM images enable the direct visualization of the atomic metals of Ni (c), Fe (d) and Co (e) embedded in the 2D graphene lattice. The overlaid schematics represent the structural models determined from XAFS analysis. Scale bars, 0.5 nm. The bright region at the top part of d is attributed to out-of-focus thick graphene layers or non-planar flakes.

in the OER process depends strongly on the number of d electrons (Nd) of the metal in MN4C4 moieties. Specifically, for Fe (Nd =​ 6) and Co (Nd =​ 7), all intermediates bind more strongly at the M site than the C site and therefore the reaction proceeds through the single-site mechanism (Fig. 5a). On the other hand, for Ni (Nd =​ 8), O* and OH* prefer to reside at the C site, while the OOH* is favourably adsorbed on the M atom. This reaction pathway is referred to as the dual-site mechanism (Fig. 5b). The calculated energy diagrams of the OER at 1.23 V for the different M–NHGFs following the suggested reaction pathways are presented in Fig. 5c. One important parameter that can be used to evaluate the catalytic activity is the limiting reaction barrier, which is determined from the free energy of the rate-determining step (RDS). For Fe–NHGF, the RDS is the oxidation of O* to OOH* with limiting barrier as large as 0.97 eV. In addition, the free energy of the intermediates for Fe–NHGF are most negative among all studied catalysts, suggesting that the chemical adsorption of the intermediates is very strong, leading to a high activation barrier for the reaction to proceed. For Co–NHGF, the RDS is the oxidation of OH* to O* with much lower limiting barrier of 0.52 eV. The Ni–NHGF with dual-site mechanism shows the smallest limiting barrier of 0.42 eV, with the formation of OOH* as the RDS. The desorption of O2* from the absorption site is the last step and its energy barrier is largest for Fe–NHGF, followed by Co–NHGF and Ni–NHGF. For comparison, we also included the energy diagram of Ni–NHGF with the single-site mechanism, which gives a significantly larger limiting barrier of 1.24 eV, highlighting the critical role of the C atoms in facilitating the OER kinetics of Ni–NHGF. The energy diagrams for these three different catalysts at their respective minimum potential, where all steps become downhill, are shown in Supplementary Fig. 28. Further, by correlating the overpotential and descriptor (the difference between free energy of O* and OH*), a typical volcano plot was constructed, where the NiN4C4 (dual-site mechanism) was located at the peak position and thus identified as

the most active OER catalyst (Supplementary Fig. 29). Additional calculations performed on the MN4C4 moieties in the presence of the axial dioxygen molecule show the activity trend remains Ni >​ Co >​ Fe (Supplementary Fig. 30). Our simulation results indicate that the catalytic activity and reaction pathways are strongly dependent on the metal identity in M–NHGFs. We then proceeded to evaluate the OER catalytic activities of M–NHGFs by electrochemical measurements. Figure 5d shows the linear sweep voltammetry (LSV) for different M–NHGFs along with a metal-free NHGF. A precious-metal-based OER catalyst, RuO2/C, was also included for reference purpose. The NHGF exhibits inferior OER activity and the overpotential at a current density of 10 mA cm–2 (η10) is as large as 494 mV. The addition of metals results in differing degrees of activity increase: Ni >​ Co >​ Fe. Specifically, the Ni–NHGF catalyst shows an onset potential of 1.43 V (defined as the potential at 0.5 mA cm–2) and its η10 is 331 mV, much smaller than those of Co–NHGF (402 mV) and Fe–NHGF (488 mV). This experimentally observed trend is consistent with the DFT-predicted trend. Optimizations of synthetic conditions reveal that the catalytic activity of Ni–NHGF is sensitive to annealing temperature and Ni concentration (Supplementary Figs. 31 and 32). In addition, acid-leaching treatment did not lead to a decrease in OER activity, confirming the absence of Ni nanocrystallines (Supplementary Fig. 33). Control experiments on the non-holey Ni–NGF suggest that the porous structure introduced by H2O2 etching leads to improved OER activity in Ni–NHGF, which can be attributed to the enhanced mass-transport properties (Supplementary Fig. 34). To put it into context, the η10 value of Ni–NHGF is superior or comparable to most of the documented nanoparticulate Ni catalysts, such as Ni/NiO(OH) particles embedded in nitrogen functionalized carbon (390 mV)52, nickel vanadium layered double hydroxide (NiV-LDH) (318 mV)53, exfoliated NiCoLDH (334 mV)54, NiCoOx thin film (380 mV)55, and nickel carbide on conductive carbon (Ni3C/C) (316 mV)56. The OER kinetics were then analysed by Tafel plots (Fig. 5e). The Tafel slope for Ni–NHGF (63 mV per decade) is much smaller than Co–NHGF (80 mV per decade) and Fe–NHGF (164 mV per decade). The metal-free NHGF has an even larger Tafel slope of 175 mV per decade, suggesting important roles for metals in promoting the reaction kinetics. The Faradaic efficiency of Ni–NHGF was determined to be ~99.2% by rotating ring-disk electrode (RRDE) technique (Supplementary Figs. 35 and 36), indicating exclusive generation of O2 during the OER process through a four-electron process, that is, 4OH− →​ O2 +​ 2H2O +​ 4e−. To evaluate the intrinsic activity of Ni–NHGF, we estimated the turnover frequency (TOF), which indicates the activity of a catalyst on the per-active-site basis. For the estimation, it is assumed all the Ni atoms participate in catalysis and one Ni atom contributes to one active site. The TOF of the Ni–NHGF catalyst at different overpotentials is presented along with the TOF values of some recently reported non-precious-metal catalysts (Fig. 5f)6,53,54,57–60. The comparison results clearly show that Ni–NHGF is among the most active OER catalysts with the highest atom utilization efficiency. For example, at 0.3 V overpotential, the TOF of Ni–NHGF (0.72 s–1) is two orders of magnitude higher than that of α​-Ni(OH)2 (0.0024 s–1)59. Furthermore, this value is even higher than that of G–CoFeW (0.46 s–1)58 and comparable to that of NiCo-UMOFNs (0.86 s–1)6, which represent the most active OER catalysts reported to date. Stability tests by both electrochemical measurements and structural characterization of XAFS suggest that the Ni atom and its coordinating matrix are robust enough to withstand the OER operation condition (Supplementary Figs. 37–39 and Supplementary Note 3). Lastly, Ni–NHGF is also highly active towards ORR in alkaline media and therefore can serve as a superior bifunctional electrocatalyst (Supplementary Figs. 40 and 41, and Supplementary Table 7). To demonstrate its potential for

Page 9
a

–

OH

c

e–

Fe–NHGF, single site

2

–

OH

–

–

*O + H O + 2OH +2e 2

H 2 O + e–

Co–NHGF, single site Ni–NHGF, single site Ni–NHGF, dual site –

*OOH + H O + OH + 3e

b

Energy (eV)

–

–

OH H2O + e–

e– –

OH

OH

e– –

OH H2O + e–

–

2

1.24 eV

0.42 eV

1

O + 2H O –

*OH + 3OH + e

2

–

2

–

+ 4e +* –

4OH +*

*O + 2H O 2

0.52 eV

0

2

–

+ 4e

0.97 eV

OH H2O + e–

OH

e

20

NHGF Fe–NHGF Co–NHGF Ni–NHGF RuO2/C

15 10

E (V vs RHE)

j (mA cm–2)

d

e–

5

–

–1

Fe–NHGF –1 164 mV dec Co–NHGF NHGF 1.7 –1 80 mV dec –1 175 mV dec

1.8

1.6 Ni–NHGF 63 mV dec–1

1.5

0 1.0

1.2

1.4

1.6

E (V vs RHE)

1.8

0.0

0.5 1.0 1.5 log(j mA cm–2)

Reaction coordinate

f TOF (s–1)

–

10 1 0.1

Ni–NHGF NiCo–UMOFNs G–CoFeW MnCo–LDH NiCeOx–Au

NiV–LDH

Exfoilated 0.01 NiFe–LDH

α–Ni(OH)2

0.001 0.24

0.28 0.32 (V)

0.36

Fig. 5 | Evaluation of catalytic activity by DFT simulations and electrochemical measurements. a,b, Proposed reaction scheme with the intermediates having optimized geometry of the single-site (a) and dual-site mechanisms (b) towards OER. c, Free energy diagram at 1.23 V for OER over Fe–NHGF, Co–NHGF and Ni–NHGF with a single-site mechanism, and Ni–NHGF with a dual-site mechanism. The highlights indicate the rate-determining step with the values of the limiting energy barrier labelled. d, OER activity evaluated by LSV in 1 M KOH at a scan rate of 5 mV s–1 for NHGF, Fe–NHGF, Co–NHGF and Ni–NHGF along with a RuO2/C catalyst as a reference point. The data are presented with current–resistance (iR) correction. e, The Tafel plots of the corresponding catalysts shown in d. f, TOF values of the Ni–NHGF catalyst and other recently reported OER catalysts based on earth-abundant metals, including NiCo–UMOFNs (ref. 6), G–CoFeW (ref. 58), MnCo–LDH (ref. 60), NiCeOx–Au (ref. 57), exfoliated NiFe–LDH (ref. 54), NiV–LDH (ref. 53) and α​-Ni(OH)2 (ref. 59). The TOF values are based on the total amounts of metal for all catalysts.

practical applications, a two-electrode rechargeable Zn–air battery was fabricated from Ni–NHGF and it shows a superior peak power density (158 mW cm–2) compared with that from precious Pt/C-RuO2/C catalysts (98 mW cm–2) (Supplementary Fig. 42), which can be ascribed to its high catalytic activity as well as hierarchical porosity for improved mass transport.

Conclusions

In summary, we have developed a rational and general strategy to a series of monodispersed atomic metals embedded in nitrogendoped graphene lattices. By combining EXAFS and XANES analyses with direct STEM imaging, we unambiguously identified that the resulting M–N–Cs (M =​ Fe, Co, Ni) adopt an identical MN4C4 configuration with single metal atoms occupying the divacancies in the graphene lattice, such that the least distortion to the 2D graphene lattice is exerted. Significantly, the presence of the well-defined MN4C4 moieties in different M–NHGFs provides an ideal model system to probe and quantitatively establish the correlation between the atomistic structure of the metal centres and the catalytic properties, which, for example, successfully identified Ni–NHGF to be a highly active and stable OER catalyst, as demonstrated by both theoretical calculations and experimental studies. With the high intrinsic activity, the overall OER catalytic performance of Ni–NHGF may be further improved by increasing the metal loading and thus the density of active sites. Our study defines a general and efficient synthetic strategy to a broad class of MN4C4based M–N–C catalysts for diverse electrocatalytic applications, including OER and ORR, hydrogen oxidation and evolution, CO2 reduction and N2 reduction.

Methods
