Repository: m-rui001/pdfonly-stem

# PDF-only STEM 论文语料与处理流水线

本仓库保存一份截至 2026-09-25 的论文全文处理产物，并保留元数据采集、来源探测、PDF 下载和导出脚本。文件夹名使用 SHA-1 内容标识；`out/catalog.csv` 将每个标识映射到 DOI、OpenAlex ID、年份和已有的 HTML、OCR HTML、Markdown 文件。

## 仓库内容

- `scripts/`：OpenAlex 元数据采集、结构化来源探测、URL 补源、PDF 下载和 TSV 导出脚本。
- `out/html/<sha1>/index.html`：正文可提取文本的 HTML。
- `out/html_ocr/<sha1>/index.html`：OCR 流程处理后的 HTML。
- `out/md/<sha1>.md`：按论文脉络撰写的中文 Markdown 总结。
- `out/reviews/<sha1>.review.json`：总结审核记录；其中源 HTML 路径已转为仓库相对路径。
- `out/catalog.csv`：安全筛选后的作品目录，不含本机绝对路径和正文抽样片段。

本快照包括 **949** 个普通 HTML、**265** 个 OCR HTML、**914** 个 Markdown，总计 **914** 份对应审核记录。原始 PDF、EPUB、OCR 原始 JSON、SQLite 下载状态库、临时文件、日志、API 密钥和本机环境配置不在仓库中。原始 OCR JSON 仍保留在本机的 `out/ocr_raw_zai/`。

File: out/html/a260fe6502400e36f69830de57ffdce2a3050533/index.html (part 1 of 4)
30 Years of Lithium‐Ion Batteries
30 Years of Lithium‐Ion Batteries
2018 · https://doi.org/10.1002/adma.201800561 · Open original PDF for figures and page layout
Page 1
DOI: 10.1002/ ((please add manuscript number)) Article type: Review

30 Years of Lithium-ion Batteries Matthew Li, Jun Lu*, Zhongwei Chen*, and Khalil Amine*

M. Li, Dr. J. Lu, and Dr. K. Amine Chemical Sciences and Engineering Division Argonne National Laboratory 9700 Cass Ave, Lemont, IL 60439, USA E-mail: junlu@anl.gov; amine@anl.gov M. Li and Prof. Z. Chen Department of Chemical Engineering Waterloo Institute of Nanotechnology University of Waterloo 200 University Ave West, Waterloo, ON N2L 3G1, Canada E-mail: zhwchen@uwaterloo.ca Keywords: Li-ion Battery, Cathode, Anode, Electrolyte, Lithium Metal Abstract Over the past 30 years, significant commercial and academic progress has been made on Li-based battery technologies. From the early Li-metal anode iterations to the current commercial Li-ion batteries (LIBs), the story of the Li-based battery is full of breakthroughs and back tracing steps. This review will discuss the main roles of material science in the development of LIBs. As LIB research progressed and the materials of interest changed, different emphasis on the different sub-disciplines of material science were placed. Early works on LIBs focused more on solid state physics whereas near the end of the 20 th century with nanotechnology on the rise, researchers began to focus more on the morphological aspects (surface coating, porosity, size and shape) of electrode materials. While it is easy to point out which specific cathode and anode materials are currently good candidates for the next-generation of batteries, it is difficult to explain exactly why those were chosen. We hope to clearly draw for the reader a complete developmental story of LIB along with an explanation of the reasons responsible for the various technological shifts. This review will 1

Page 2
end with a statement of caution for the current modern battery research along with a brief discussion on beyond lithium-ion battery chemistries.

1. Introduction Demand for high-performance rechargeable batteries had become so tangible and ubiquitous in the recent years that its numerous requirements and functions had nearly risen to the status of common knowledge. Like most scientific-engineering fields, such a strong desire for advanced light-weight batteries was not always the case. Research into batteries began modestly and climbed sharply in popularity. It could be argued that it was the creation of the transistor at a small enough scale that fueled the research for better rechargeable batteries. [1] Or, it could have been just out of pure scientific curiosity that such research was undertaken.[2] Regardless of the initial cause(s), about 30 years ago Sony Co. commercialized the world’s first lithium-ion battery (LIB). LIB’s revolutionization of portable electronics led to an explosive increase in research interest throughout the following years. Adding to this interest, governments around the world became more conscious of the role of greenhouse gases in climate change and launched numerous initiatives on green energy technologies (solar, wind, etc.) and electric vehicles with energy storage systems at the core of these solutions. Consequently, Figure 1 reveals that research into batteries had drastically increased from 2010, far exceeding the percentage rate of increase of overall publication across all research field. In the span of 7 years, researchers around the globe have added at least 119,188 new publications on batteries from 2010 to 2017 representing a 260% growth in total literature volume based on the search query “batteries” (on the Web of Science online database). This represents about a 4.5 times the % rate of increase in general published literature.

Page 3
Figure 1: Comparison of literature growth from 1987 to 2017 between search query: “batteries” in blue and pseudo-empty search query “the” in the field of search: “Topic” and utilizing the website Web of Science accessed through: https://webofknowledge.com/ on October 25th 2017.

While the growth of battery research was impressive, the goals of research have not changed over the years: to decrease the weight and size of the battery, increase the cycle durability, maintaining safety while minimizing cost have always been the mandate of all battery scientists. Recent reviews on LIBs have provided a good overview of the historical and technical challenges of LIBs.[3-5] However, in accordance with the 30th anniversary of Advanced Materials (Wiley-VCH), this review will aim to provide a comprehensive story of the development and advancement of the lithium-ion battery systems with emphasis on the electrode materials over the past 30 years. From the lab setting to commercialization and current cutting-edge research, this review will discuss the main roles of material science in the development of LIBs. As LIB research progressed and the materials of interest changed, different emphasis on the different sub-disciplines of material science were placed. Early works on LIBs focused more on solid state physics whereas near the end of the 20 th century with nanotechnology on the rise, researchers began to focus more on the morphological aspects (surface coating, porosity, size and shape) of electrode materials. We hope to clearly draw for the readers a complete story of the driving forces responsible for the various 3

Page 4
technological shifts in LIBs and research themes. This review conclude with perspective of the future of LIBs in terms of application and material science. 2. Commercialization of the Lithium-ion Battery The market for the generic battery started with the invention of portable electrical systems such as portable electronic calculators, implantable electronics or even simple flashlights. There have been many battery technologies prior to the inception of LIBs. It could have been the oil crisis in the 1970s [6] that motivated researchers to search for a superior battery system to replace petroleum.[7, 8] It could also have been the invention of the transistor with its yearly size reduction[9] that urged consumers and companies to demand a new energy storage device. Irrespective of its origin, the desire for a system such as LIBs can be ultimately traced to the performance deficiencies of its predecessors. The secondary battery technologies that existed years prior to LIB (such as the Ni metal hydride and lead-acid system) possessed low energy densities with limited future potential. The search for a higher energy density system had drawn researchers to the wide voltage window of organic electrolytes, lithium’s highly reducing nature (-3.04 V vs S.H.E.) and low atomic mass.[7] Furthermore, the small atomic radius of Li-ions offered a high diffusion coefficient when used as the charge carrier and theoretically, appeared to be a very promising system for the high energy density and highpower demands of portable energy storage systems. Historically, the ancestor of the current rechargeable LIBs can be traced back to the rechargeable Li metal battery (LMB). The first account of a cell that resembled a secondary LMB was published by G.N. Lewis in 1913.[10] It was not until 1965 that the more familiar lithium metal anode in propylene carbonate based electrolyte was attempted by R. G. Selim [11] at NASA, where practicality concerns were expressed about the low stripping/redeposition efficiency of ~50-70%. The following years yielded numerous research articles on the problems and potential solutions for rechargeable Li metal anodes, but with little success.[12, 13, 14]

In the mid-1970s, work by D. R. Vissers and E. C. Gay at Argonne National Laboratory 4

Page 5
(ANL) explored high temperature (450 oC) Li and Li-Al alloy/FeS2 system.[15] While this battery design did possess high energy density, it was intended for off-peak grid energy storage and electric vehicles which had little applicability for portable electronics. 2.1. The Search for a Cathode The earliest iterations of a cathode that resembled the current cathode materials were designed by M.S. Whittingham.[16] The layered crystal structure of near metallic metal dichalcogenides such as TiS2 and TaS2 were used to store Li-ions. Whittingham called the Liion storage reaction, “the intercalation mechanisms” which was highly reversibly due to minimal changes in the crystal structures. He explained that this phenomenon stemmed from TiS2’s ordered layered structure with alternating Ti and S sheets. The ordered structure did not have disordered Ti cations distributed randomly throughout the crystal lattice which was beneficial for Li-ion transfer.[2] TiS2 was later paired with a Li or Li-Al alloy metal anode, forming the Li/TiS2 system and commercialized by Exxon in the late 1970s at 280 Wh L-1 (130 Wh kg-1).[17] This product was sadly restricted to the coin cell level and was only applied in watch batteries.[18] The main problems of Exxon’s commercial Li/TiS2 system can be categorically divided into the cathode, electrolyte and the anode. Although the TiS2 cathode possessed a high Li-ion intercalation capacity (~240 mAh g-1) and high cycle durability, the voltage was relatively low (~2 V vs Li/Li+) and was usually made in the “charged” (delithiated) state which meant it required a Li source in the anode. Furthermore, TiS2 was problematic to handle in ambient conditions due to its spontaneous release of toxic H2S gas upon contact with moisture. The electrolyte was very dangerous due to the shock sensitive LiClO4 salt while the safety and stability of a Li metal-based anode were still of great concern. This dangerous nature of a Li-metal anode was later experienced firsthand by Moli Energy Ltd in Vancouver, Canada in their Li/MoS 2 (MOLICEL) batteries in the late 1980s.[19] Moli Energy issued a total recall of all of their Li/MoS2 batteries used in cell phones due to reports of battery fires. This discouraged the commercial use of metallic Li-anode for the near 5

Page 6
future, making the Li/TiS2 and Li/MoS2 two of the few LMBs that ever made it to the market. Such severe problems with Li-metal based battery technologies although unfortunate, presented themselves as the design criteria for the next generation of battery technologies. A cathode that was stable in ambient condition (ease of manufacturing) which also possessed a high energy density and an anode that was stable to cycle with limited safety concerns soon became the key benefits of the next generation of batteries. A few years post “commercialization” of Li/TiS2, the first appearance of the modern layered metal oxide was made in February of 1980 where N. Godshall at Stanford University published an article regarding the use of a high voltage metal oxide cathode material namely LiCoO2 (LCO).[20]While Godshall’s LCO was operated at elevated temperatures of 400-450 o

C, a few months later, K. Mizushima and J.B. Goodenough reported a room temperature

LCO cathode using organic electrolytes.[18] LCO had a very similar layered crystal structure (Figure 2a) to TiS2 but offered many crucial advantages such as its stability in ambient conditions (moisture), a significantly higher Li-ion insertion voltage (3.5-4 V vs Li/Li+ in propylene carbonate as shown in Figure 2b). If one mole of Li was extracted from one mole of LCO, the calculated theoretical capacity was 274 mAh g-1. Unfortunately, it required a very high voltage (5 V vs Li/Li+) to completely delithiated LCO. Such a high voltage would cause the oxidation of the organic electrolyte and instability of the cathode material. Accordingly, a complete delithiation was found to result in a severe 5% irreversible capacity loss at each cycle as reported by G. Amatucci and L. Klein[21] which was quite prohibitive for practical application. The “practical capacity,” or the capacity of Li-ions which can be reversibly extracted and inserted into LCO was around half of the theoretical which was more than enough at that time. Another advantage, that indeed was the key to LCO’s success, was the fact that LCO was manufactured in its lithiated state which provided more freedom for the choice of anode material. 2.2. The Search for an Anode 6

Page 7
The search for an anode that was safer and more stable than pure Li metal had already undergone great progress almost in parallel to the search for a cathode. While primary batteries with a Li anode had been long available to the consumer, the secondary LMB to this day have never reached widespread commercialization due to concerns regarding energy efficiency and safety. The challenges of finding a suitable anode were more problematic than the cathode and led to many abandoned concepts that never made it to market.[22] Concepts such as the Si- and Sn-Li alloying anodes were discouraged by the large volume change upon lithiation and the subsequent disintegration of electrodes.[14] The LiAl alloy anode was rather promising compared to the other alloy candidate and provided >90% Coulombic efficiency[13, 23]

but only when it was limited to an impractically low capacity of 5 C cm-2 (~1.4 mAh cm-2)

at a low current density of 1 mA cm-2.[24, 25] In 1980, M. Lazzari and B Scrosati published work on an insertion based tungsten dioxide anode and paired it with TiS2.[26] Though Li-ion insertion and extraction reactions from WO2 were highly reversible, it was required to be first lithiated (externally by Li metal) to LixWO2 in order to introduce Li-ion into the TiS2/WO2 full cell. Other problems with this design were the anode’s high voltage (0.75 V vs Li/Li+) and low capacity (125 mAh g-1).[27] Of all the directions of anode research, the carbon-based anode was deemed the most promising. This mainly because the lithiation/delithiation reactions of carbon materials were quite reversible, carbon had a high capacity (372 mAh g-1), and the lithiation potential was low. The first reported use of an intercalation based graphite anode was by J. Besenhard in the mid-1970s,[24, 25] where various alkali-ions such as Li, K, Na, Rb, and Cs were intercalated into graphite. Figure 2a shows Besenhard’s first reported lithiation (along with insertion of the other alkali-ion) voltage profiles of a graphite anode with its cyclic voltammetry shown in Figure 2b. Quick to follow were the numerous reports of organic electrolyte decomposition on the surface of graphite upon lithiation[24, 28] which was identified to have an electrode blocking effect to promote Li-plating.[28, 29] First coined by E. Peled in 1979, this 7

Page 8
decomposition layer that separated the graphite from the bulk liquid electrolyte will be forever known as the solid electrolyte interphase (SEI).[30]

Figure 2: a) The crystal structure of LCO,[18] b) the discharge/charge voltage profile of LCO. Reproduced with permission.[18] Copyright 1980 Elsevier. c) Discharge voltage profile of intercalation of various alkali metals into graphite in LiClO4, NaBF6, KPF6, RbI, CsI, NMe4Cl/DMSO and d) cyclic voltammetry of Li-ion intercalation into graphite in 1m LiClO4/ DMSO electrolyte. Reproduced with permission.[25] Copyright 1976 Elsevier.

Later in 1981, S. Basu at Bell Labs patented a high temperature (375- 500oC) molten salt cell which was implemented with a LiC6 graphite anode and metal sulfide cathode.[31] Without an organic electrolyte, the graphite anode was stable with no SEI. Two years later in 1983, Basu filed another patent on an ambient temperature secondary battery that used a LiC 6 anode and NbSe3 cathode in a 1,3-dioxolane (DOL) solvent with LiAsF6 salt electrolyte.[32] In the same year, R. Yazami published work on a 60 oC operating temperature graphite anode cell with a solid electrolyte and demonstrated its reversibility through cyclic voltammetry.[33]

Page 9
High-temperature molten salt designs of Basu were obviously prohibitive for consumer electronics while the solid electrolyte design by Yazami possessed impractically high internal cell resistance. Among these works, the most feasible anode for application in consumer electronics was Basu’s room temperature ether based organic electrolyte system. While DOL and other ethers were known to form very stable passivation layers over graphite,[34] they were anodically unstable against a high voltage cathode such as LCO.[35] Accordingly, during this period, the more anodically stable PC was by far the most reported/common solvent in organic electrolytes for secondary lithium-ion based batteries.[36] During the same period, A. Yoshino of Asahi Kasei Corporation was working on a secondary LiCoO2/polyacetylene full cell[37] but had also moved on in favor of the higher energy density graphite-based anodes. He expressed concerns over the poor energy efficiency caused by the high cell impedance of the large SEI layer and looked for another carbonaceous anode to substitute graphite.[37] There was a proportional relationship between the degree of graphitization and capacity. However, it was also found that the more graphitic the structure carbon was, the more unstable the SEI formation. PC would intercalate into the graphite structure, causing exfoliation of the graphite layers.[38] It was later discovered in 1990 by J. Dahn, that in general if the graphitic structure was disordered such as those of soft carbons (less graphitized carbon), the higher the cyclability. He explained that the stability was probably increased due to the many lattice defects which pinned graphite layers together making them harder to be exfoliated.[39] Y. Nishi later added that since the spacing between the graphite layers (d002) were too small, the graphite would contract and expand significantly during cycling. In contrast the larger intrinsic spacing of hard/soft carbon limited this effect.[40] In 1987, Yoshino settled on coke-carbon, a type of soft carbon that demonstrated a reversible capacity of ~200 mAh g-1 (out of a theoretical of 372 mAh g-1) with excellent capacity retention.[41] He paired it with the LCO cathode discovered by J. Goodenough in a PC mixed with diethyl carbonate-based electrolyte and patented what we now call the LIB.[41] 9

Page 10
While there had been many notable milestones reached on both the cathode and anode, it was this final work on the anode and cell integration by Yoshino that laid the last layer of foundation for modern LIBs and made him the commonly accepted inventor of LIBs. However, prior to mass production, the safety of this secondary battery had to be validated. Borrowing a battery safety testing facility, Yoshino subjected his new cells to a standard safety validation test which consisted of impacting an “iron lump” on the LIB. The testing apparatus is shown in Figure 3a. Figure 3c shows an exploding LMB after experiencing the impact. Whereas in Figure 3b, the deformed LIB cell did not explode nor catch fire. Where so many have failed, Yoshino’s new LIB did not. He described this result as, “the moment when the lithium-ion battery was born,[37]” since this was the last barrier before this technology can be granted commercial relevancy. Shortly after, Sony Co. in 1991 and A&T Battery Co. (a partnership between Asashi Kasei Co. and Toshiba) in 1992 commercialized the LIB for consumer electronics at 200 Wh L-1 and 80 Wh kg-1 which were charged to 4.1 V.[42] The commercialization of LIB was quickly received by companies as it filled a muchloathed gap in the market. Finally, a battery was simultaneously small, light, and durable while being reasonably priced for electronics such as camcorders and cell phones.

Page 11
Figure 3: Photos the safety validation tests performed for A. Yoshino: a) image after the cells were impacted with the iron lump, b) A Yoshino’s LIB after impact and c) the flaming aftermath of the LMB cell. Reproduced with permission.[37] Copyright 2012 Wiley-VCH.

2.3. Post Commercialization Enhancements The creation of the LIB revolutionized the way portable electronics were designed and enabled the many hand-held electronics that defined many aspects of modern human life. Post commercialization, LIBs underwent notable performance increases. With the cathode mostly left unchanged (initially), modifications to the anode and electrolyte were made to reach higher energy densities, higher discharge/charge rates, and longer cycle life. Investigations into carbonaceous anode led to the definition of three distinct classes of materials: graphite, hydrogen-containing carbon and hard carbon by Dahn in 1995. The various generic voltage charge/discharge profiles of these materials are shown in Figure 4a.[43] In contrast to graphite and hard carbon, the capacity of the hydrogen-containing carbon material was large, but the overpotential during delithiation was far too severe for any practical application and was abandoned.[44] Somewhat complementing the work by Dahn, A. Satoh of the Toshiba Corporation recognized in 1995[45] that the capacity and charging stability of the carbon depended on its d002 spacing. Shown in Figure 4b, at d002 = ~0.344 nm the capacity was at a minimal. By decreasing the spacing (becoming more graphitic) or increasing (becoming hard 11

Page 12
carbon) the capacity could be raised. Like graphite, hard carbon possessed a higher capacity than soft carbon but did not suffer from the same exfoliation problems as graphite and enjoyed enhanced stability. Furthermore, in contrast to the small d002 of soft carbon (0.344 nm), the larger d002 spacing (>0.372 nm) did not experience much volume change (1% change vs 10% for graphite[46]) upon lithiation and provided excellent reversibility even at a higher charging voltage (4.2 V full cell, delithiation for LCO and lithiation for hard carbon).[40] As such, the second generations of LIB did not use soft carbon (coke) but instead hard carbons[42] produced from carbonized highly cross-linked polymers such as phenolic resins.[47] Hard carbon endowed the anode with superior stability[48] and the 2nd generation of the LIBs were rated at 220 Wh L-1and 85 Wh kg-1 and charged to 4.2 V.[42] This was about a ~10% increase in volumetric energy density over its first generation and was improved up to 295 Wh L-1 & 129 Wh kg-1.[40] Unfortunately, in addition to its lower mass density (larger spacing between graphite layers), hard carbon possessed an unusually large irreversible first cycle capacity. This consumed significant amounts of Li-ions from the cathode on the first charge and ultimately required extra cathode capacity to compensate, lowering the overall energy density.[44] Moreover, the lithiation/delithiation plateaus of hard carbon (and even soft carbons) were sloped whereas graphite’s voltage plateaus were exceptionally flat. A graphite anode was once again sought after. The use of graphite was initially prohibitive due to the unstable SEI formed by PC.[35] An initial adjustment to the electrolyte was the substitution of the propylene carbonate electrolyte solvent with ethylene carbonate (EC). EC was known in the 1980s to offer a more stable SEI layer compared to PC but had a high melting point of ~39 o

C. It was mandatory for EC to be mixed with other solvents to remain in a liquid state at

room temperature with a reasonable viscosity.[49] In 1990 R. Fong and Dahn proposed to use EC and PC in a 50:50 mixture and demonstrated that the incorporation of EC prevented the co-intercalation of PC into the graphite structure and ultimately mitigated the detrimental exfoliation of graphite.[50] This restricted the irreversible SEI formation to mostly occur on the 12

Page 13
first discharge cycle and remained stable for the subsequent cycles. The use of EC mixed with PC and other carbonates in the electrolyte was one of the main reasons that allowed for the reintroduction of graphite in commercial LIBs in around 1995-1997.[51-53] The high capacity of graphite still came at a cost of cyclability which meant hard carbon was not fully abandoned. Graphite and hard carbon each had their own benefits and disadvantages with some even blending them together.[54]However, by the mid 1990s, most LIBs have already shifted towards a graphite anode (Figure 4c) which already represented over half of the total anode market by 1995 with the remaining mostly occupied by hard carbon (Figure 4d).[55] By 2010 (Figure 4e), the market share of hard carbon effectively disappeared and was completely dominated by graphite-based materials. The presence of hard carbon in the LIB anode market never recovered (~7% in 2016),[56] but research is still recently being conducted on this material for LIB.[57] If hard carbon’s large initial irreversible capacity can be avoided then it could still be revived commercially. In addition to the innovations made on the electrolyte, this movement away from hard carbon was due to the innovations made on graphite materials. Within the class of graphite anodes, there were the synthetic and natural graphite types. Produced by Kawasaki Steel Co., a type of synthetic graphite known as mesophase carbon microbeads (MCMB), offered high electrode packing density and low surface area which decreased the amount of SEI formation (more stable).[46, 58] MCMB was very popular initially but was expensive due to the high temperature (2800oC)

nature of its production.[59] The demand for MCMB drastically

decreased from 1995 to 2010 as the massive artificial graphite (MAG, manufactured by companies such as Hitachi Ltd.[60]) became a very popular anode material occupying ~40% of the LIB anode market share by 2006.[60, 61] MAG were aggregated graphite particles of 2030µm in diameter. They possessed a larger surface area of about 320 m2 g-1 which resulted in 30 Ah kg-1 of irreversible capacity on first lithiation compared to the MCMB’s 20 Ah kg-1 at 150 m2 g-1.[62] However, this was justified by the far superior rate capability of MAG owing to 13

Page 14
the enhanced accessibility of the graphitic layers. Also, the packing density of MAG was superior due to its large particle size. By 2010, the presence of MAG in the market was significantly higher than MCMB. The artificial graphite class of materials was undoubtedly exceptional materials as anodes for LIBs. Their downfall was the high cost of manufacturing stemming from high production temperatures. Natural unmodified graphites were much cheaper but unstable due to the intercalation of PC and the subsequent exfoliation of it graphitic layers. Therefore, without the use of significant amounts of EC in the electrolyte, natural graphite cannot be used unless some clever modifications were made. Moving away from the mostly solid-state physics based work on LIB thus far, work on the graphite anode now took a more contemporary material science approach. Natural graphite found commercial success by introducing a thin carbon coating over the surface,[63] surface functionalized,[64] and also coated with Zr[65] to limit direct contact with the electrolyte. It should also be noted that many other technologies such as the alloy, conversion and intercalation based anode have been pursued simutaneously during this time period. Si and Sn alloys were heaviliy studied[66] but did not make a widespread commercial appearance. The problems associated with thei enormous volume chage is still a challenge to this day. Whereas the conversion based chemistries also poses the same volumetric problems but also introduces prohibitively high charging overpotential.[67]. Of the many attempted anode technologies, lithium titianate or specifically the Li 4Ti5O12 has been the only other widely successful anode technology out in the market. Its incredibly reversible intercalation coupled with its relatively high lithiation potential made it a very robust material.[68]

Page 15
Figure 4: a) Charge/discharge profile for graphitic, hydrogen containing and hard carbon, Reproduced with permission.[43]Copyright 1995 The American Association for the Advancement of Science. b) Relationship between carbon type and capacity. Reproduced with permission.[45] Copyright 1995 Elsevier, c) Absolute capacity in mAh of LIBs from 1992 to 2005 with corresponding technological trends. Reprinted/adapted with permission.[52] Copyright 2009 Springer Nature. d) Approximate market share of various anode materials in d) 1995 and e) 2010, with data estimated from ref.[55]

Ever since the graphite anodes were made feasible in 1995-1997, the volumetric capacity has undergone significant enhancements (from ~350 Wh L-1 in 1997 to ~625 Wh L-1 in 2011).[55] In parallel to anode research, electrolyte research led to the realization that the stability of the SEI dictated the lifespan of the LIB.[69] If the SEI was not sufficiently passivating/stable, it was possible for the continuous formation of SEI layers on the surface of the anode. The SEI was found to grow slowly but noticeably at each cycle, resulting in the continuous consumption of electrolyte. As the electrolyte became more and more depleted after each cycle, the cells eventually failed from either an excessive overpotential due to an abnormally large amount of SEI material covering the anode or by simply drying out.[52, 70] Without a proper control of the SEI, improvements in cycle life could not be achieved (with or without EC) and sparked an immense amount of research. Initially this led to very early development of high purity electrolytes (removal of water)[71] and the mass production of high purity electrolyte solvent in 1992 by Ube Industries Ltd.[52] Later, the industry focused on a 15

Page 16
new concept and began searching for a “functional” electrolyte additives that did not replace the PC solvent but complimented PC and decoupled the many confounding requirements of the electrolyte.[51] The movement away from hard carbon to the higher capacity graphite occurred from 1995 to 1997 and was also partially driven by progress made in functional electrolytes additives. The search for high-performance electrolyte additives by Ube Industries Ltd. entailed a rigorous screening process as shown in Figure 5a as described by H. Yoshitake.[52] To search for a superior electrolyte additive, the design criteria must first be understood. As summarized concisely by Goodenough,[72] the stability of the electrolyte is related to the electrolyte’s LUMO (lowest unoccupied molecular orbital) and HOMO (highest occupied molecular orbital) levels. If the electrochemical potential of the anode was higher than the LUMO of the electrolyte then the electrolyte would be reduced on the anode. If the electrochemical potential of the cathode was lower than the electrolyte’s HOMO, the electrolyte would be oxidized on the cathode. The oxidizing potential of the electrolyte often dictated the maximum charging voltage of the cell. The criteria for the reduction of electrolyte on the anode was often fulfilled for LIBs due to the low potential of lithiated carbon. First the solvents would be screened based on its HOMO and LUMO levels. The idea was to identify a high voltage electrolyte additive (i.e. low HOMO) possessing a LUMO which was more easily reduced by the anode than that of the electrolyte solvent (i.e. LUMOadditive < LUMOsolvent). This was key in decoupling the physical requirements of electrolyte solvent (i.e. viscosity of EC) with the SEI formation requirements. After the identification of such an electrolyte additive, it was synthesized and the calculated LUMO and HOMO levels potentials were confirmed by measuring the oxidation and reduction potential. Finally, the last step was to fabricate and evaluate various cell performance indices.

Page 17
Figure 5: a) New electrolyte identification methodology from Ube Industries Ltd. Reprinted/adapted with permission.[52] Copyright 2009, Springer Nature. b) Schematic of SEI in relation to the anode. Reproduced with permission.[73] Copyright 2010, Elsevier and c) schematic of SEI composition where A=Li2O, B=LiF, C=Li2CO3, D=Polyolefins, and E=Semicarbonates. Reproduced with permission.[74] Copyright 1997, Electrochemical Society, Inc.

The fruits of such work were the commercialization of high purity, functional electrolyte in 1996 by Ube Industries Ltd. under the name Purelyte©.[52] While exact chemicals were rarely explicitly published and considered as key trade secrets, potential additives such as vinyl acetate (VA), divinyl adipate (ADV) and allyl methyl carbonate (AMC) were added at compositions that were specific to the anode technologies used by the customers (battery manufacturer). These additives allowed for a stable graphite anode in PC even without EC which boosted the low-temperature performance of the cell. Other major changes to the electrolyte included the addition of vinylene carbonate (VC) and fluoroethylene carbonate (FEC) which polymerized over the lithiated graphite (SEI stabilizer),[75] flame retardants,[76] separator wetting agents[77] and overcharge protection.[78] Arguably, the electrolyte additive is the most impactful parameter to achieve enhancements in cell performance. Above all the benefits of these additive, the formation of the SEI can be specifically considered as the single most important chemical phenomenon that has allowed for the use of such reductive anodes. It prevents the direct contact between the anode and the electrolyte (Figure 5b), while 17

Page 18
allowing for Li-ion transfer. This selective electron passivation offered by the SEI significantly enhanced the stability of LIBs. The composition of the SEI has been considered as complex blend of LiF, Li2O, Li2CO3 and polyolephines as shown in Figure 5c.[74] One important function of the salts is to facilitate Li-ion conduction through the SEI layer, if the Li-ion transfer is too slow, the subsequent overpotential can promote Li-plating.[79] Such a film was formed by the reduction of organic electrolytes solvents to form polymeric films over the surface. The polymeric layers provides an elastic characteristic that is important to prevent SEI breakage during graphite’s volume expansion.[80] FEC has the capability of transforming into VC (also a crucial additive) which serves to form very stable films over the surface of the anode and has become one of the most important electrolyte additive for current cutting edge Si anode systems.[81] Unfortunately, this review cannot properly cover the vast research area of electrolytes and its indispensable role in the development of LIBs. Very informative reviews on electrolyte solvents[51] and additives[52, 82] can offer more information to the readers on the historical development of the electrolytes for LIB. As for the cathode, a 40% increase in energy density can be achieved by simply charging LCO cathode to a higher voltage (4.5 V instead of 4.2 V) as the number of Li-ions that are extracted from the LCO are increased.[83] However, high voltage charging (>4.2) can be detrimental to the cycle stability and safety of the cell. The highly delithiated state of LCO was problematic. Its unstable nature promoted the physical cracking of LCO particles,[84] oxygen evolution,[85] cobalt dissolution and deposition on the anode,[83]and electrolyte decomposition.[86] Surface coatings of inert materials such as Al2O3, TiO2 and ZrO2 have been investigated to prevent direct contact between the electrolyte and LCO in attempt to enable >4.2 V LCO cathodes.[87] Near the end of the 20th century, the LIBs for consumer electronics began to move away from liquid electrolyte cells with metal housing and began manufacturing cells made from 18

Page 19
plastic casings. Such batteries had many names but were generally called the Li-polymer battery (LPB).[88] At the heart of the LPB technology was the nature of the electrolyte. Ideally, a LPB should have a solid-state electrolyte composed of a polymer membrane (polyethylene oxide and polyacrylate among others) blended with a Li salt which later became primarily propylene oxide/ethylene oxide copolymers.[89] However, the liquid free LPB were only operable at > 60 oC due to high impedance from the solid-state electrolyte. By swelling the polymer membrane with the electrolyte solution, a type of gel was formed which can be considered as a compromise between solid state and liquid electrolyte. The initial polymers used for gelling were high molecular weight polyethylene oxide, polyacrylonitrile, and polyvinylidene difluoride. Bellcore Lab used polyvinylidene difluoride/hexafluoropropylene copolymer and attracted much attention from the industry but was recalled because the liquid started separating from the polymer.[89] Depending on the interaction between the electrolyte and the polymer, a gel electrolyte can be very efficient at eliminating any free electrolyte liquid in the cell. Sony Inc. was the first company to properly mix the polymer with the electrolyte solution to obtain a gel electrolyte that did not leak any liquid and commercialized it in their 3rd generation LIBs.[53] By reducing the volume of free liquid inside the cell, the need for robust/bulky/heavy packaging such as metal casings were eliminated. This increased the gravimetric energy of LIB solely due to the decrease in packing weight. There was also a significant cost reduction as manufacturing LPB was more stream-lined than the traditional methods. Finally, the last benefit of LPB was the safety it introduced. In addition to the obvious benefits of employing less electrolyte (highly flammable), the polymer electrolyte was found to be especially good at limiting dendritic lithium formation. 3. The Electric Vehicle’s Demands for a New Battery: Beyond its early and modern dominance in the consumer electronics market, LIBs were also implemented in the power tool and uninterrupted power supply where some of the new LIB cathode technologies such as the spinel LiMn2O4 and olivine LiFePO4 were applied.[90] 19

Page 20
