Repository: m-rui001/pdfonly-stem

# PDF-only STEM 论文语料与处理流水线

本仓库保存一份截至 2026-09-25 的论文全文处理产物，并保留元数据采集、来源探测、PDF 下载和导出脚本。文件夹名使用 SHA-1 内容标识；`out/catalog.csv` 将每个标识映射到 DOI、OpenAlex ID、年份和已有的 HTML、OCR HTML、Markdown 文件。

## 仓库内容

- `scripts/`：OpenAlex 元数据采集、结构化来源探测、URL 补源、PDF 下载和 TSV 导出脚本。
- `out/html/<sha1>/index.html`：正文可提取文本的 HTML。
- `out/html_ocr/<sha1>/index.html`：OCR 流程处理后的 HTML。
- `out/md/<sha1>.md`：按论文脉络撰写的中文 Markdown 总结。
- `out/reviews/<sha1>.review.json`：总结审核记录；其中源 HTML 路径已转为仓库相对路径。
- `out/catalog.csv`：安全筛选后的作品目录，不含本机绝对路径和正文抽样片段。

本快照包括 **949** 个普通 HTML、**265** 个 OCR HTML、**914** 个 Markdown，总计 **914** 份对应审核记录。原始 PDF、EPUB、OCR 原始 JSON、SQLite 下载状态库、临时文件、日志、API 密钥和本机环境配置不在仓库中。原始 OCR JSON 仍保留在本机的 `out/ocr_raw_zai/`。

File: out/html/fdc028d94b5c6624de37ba39c332fc3e31118fd7/index.html
Thin-Film Deposition and Characterization of a Sn-Deficient Perovskite Derivative Cs 2 SnI 6
Thin-Film Deposition and Characterization of a Sn-Deficient Perovskite Derivative Cs 2 SnI 6
2016 · https://doi.org/10.1021/acs.chemmater.6b00433 · Open original PDF for figures and page layout
Page 1
Thin-film deposition and characterization of a Sn-deficient perovskite derivative Cs2SnI6 Bayrammurad Saparov,1,2 Jon-Paul Sun,3 Weiwei Meng,4 Zewen Xiao,4 Hsin-Sheng Duan,1 Oki Gunawan,5 Donghyeop Shin,1 Ian G. Hill,*3 Yanfa Yan,*4 David B. Mitzi*1,2 1

Department of Mechanical Engineering and Materials Science, Duke University, Durham, NC

27708, USA 2

Department of Chemistry, Duke University, Durham, NC 27708, USA

3

Department of Physics and Atmospheric Science, Dalhousie University, Halifax, Nova Scotia

B3H 3J5, Canada 4

Department of Physics and Astronomy and Center for Photovoltaics Innovation and

Commercialization, The University of Toledo, Toledo, Ohio 43606, USA 5

IBM T. J. Watson Research Center, PO Box 218, Yorktown Heights, NY 10598 USA

ABSTRACT: In this work, we describe details of a two-step deposition approach that enables the preparation of continuous and well-structured thin films of Cs 2SnI6, which is a one-half Sndeficient 0-D perovskite derivative (i.e., the compound can also be written as CsSn 0.5I3, with a structure consisting of isolated SnI64- octahedra). The films were characterized using powder Xray diffraction (PXRD), scanning electron microscopy (SEM), thermogravimetric analysis (TGA), UV-Vis spectroscopy, photoluminescence (PL), photoelectron spectroscopy (UPS, IPES, XPS) and Hall effect measurements. UV-Vis and PL measurements indicate that the obtained Cs 2SnI6 film is a semiconductor with a band gap of 1.6 eV. This band gap was further confirmed by the UPS and IPES spectra, which were well reproduced by the calculated density of states with the HSE hybrid functional. The Cs2SnI6 films exhibited n-type conduction with a carrier density of 6(1) × 1016 cm-3 and mobility of 2.9(3) cm2/V·s. While the computationally-derived band structure for Cs2SnI6 shows significant dispersion along several directions in the Brillouin zone near the band edges, the valence band is relatively flat along the Γ-X direction, indicative of a more limited hole minority carrier mobility compared to analogous values for the electrons. The ionization potential (IP) and electron affinity (EA) were determined to be 6.4 and 4.8 eV, respectively. The Cs2SnI6 films show some enhanced stability under ambient air, compared to methylammonium 1

Page 2
lead (II) iodide perovskite films stored under similar conditions; however, the films do decompose slowly, yielding a CsI impurity. These findings are discussed in the context of suitability of Cs 2SnI6 for photovoltaic and related optoelectronic applications.

INTRODUCTION There has been remarkable progress in the development of methylammonium lead iodide (CH3NH3PbI3) as a photovoltaic (PV) absorber material in recent years.1 Although devices incorporating CH3NH3PbI3 demonstrate high power conversion efficiencies (PCE) above 20% (certified),2 major challenges remain, including the presence of the toxic heavy-metal lead (Pb), hysteresis, and the instability under ambient air, irradiation, and heat exposure.3 One main focus of the efforts to address the stability issue has been deposition of protective layers. 4-6 Altering the chemistry and crystallography of the absorber material provides an alternative solution to these problems.7-9 Perhaps the simplest chemical modification of CH3NH3PbI3 is the homovalent substitution of lead with another tetrel element (e.g., Sn and Ge). Such substitution addresses the issue of lead toxicity and, in fact, working devices based on CH 3NH3SnI3 have been fabricated;7 however, the lighter tetrel elements Sn and Ge normally prefer the tetravalent state, and the stability of the divalent Sn- and Ge-analogs is therefore a concern. An alternative modification pathway can be demonstrated by the example of (PEA)2(CH3NH3)2Pb3I10 (where PEA = phenylethylammonium), which is a 2-D layered derivative of the CH 3NH3PbI3 perovskite. Due to its layered crystal structure, in which hydrophobic organic PEA+ cations occupy the interlayer space between the inorganic perovskite [Pb3I10]4- layers, (PEA)2(CH3NH3)2Pb3I10 demonstrates an enhanced stability in moist (52% relative humidity) air, an open-circuit voltage of 1.18 V and a PCE of 4.73%.8 It should be noted, however, that the dimensional reduction influences the band structure of the lead halide perovskites – lower dimensional perovskites generally have larger band gaps, narrower bandwidths and potentially higher effective masses of charge carriers along the interlayer direction.9 A third alternative has also been recently proposed, involving isoelectronic substitution of Sn2+ and Pb2+ with Sb3+ and Bi3+.9, 10 Since these substitutions are heterovalent, the Sb- and Bi-based compositions involve either deficient perovskite structures, such as in the 1/3 Sb-deficient layered perovskite Cs3Sb2I9,9 or mixed-anion compounds, such as in the case of the 2

Page 3
hypothetical CH3NH3BiSeI2.11 In fact, the Sb- and Bi-based compositions are attracting increased attention as promising alternatives to CH3NH3PbI3.12-15 In this work, we highlight another possible strategy for addressing the Pb toxicity and instability issues of CH3NH3PbI3. The use of tetravalent Sn instead of divalent Pb could simultaneously address the Pb toxicity and also enhance the stability of the material, as Sn 4+ should be more stable against oxidation compared to Sn2+. Since the substitution of Pb2+ with Sn4+ is heterovalent, the composition needs to be modified accordingly to preserve the charge balance. An example of such substitution is Cs2SnI6, which is a 50% Sn deficient perovskite derivative featuring isolated [SnI6]2octahedra (i.e., this can be considered a 0-D compound from a structural point of view). Interestingly, the actual tetravalent oxidation state of Sn in Cs 2SnI6 has been questioned, as density functional theory (DFT) band structure calculations suggest the presence of 5s states well below the Fermi level and the Bader charge analysis also seems to support the divalent nature of Sn from the DFT standpoint.16 Notwithstanding this observation, the formal oxidation state concept still applies from charge balance and chemical trends viewpoints. In fact, according to literature, Cs2SnI6 is a promising air- and moisture-stable hole transport material. 17 The authors reported preparation of Cs2SnI6 in ambient air from solution, with a surprisingly dispersive valence band (VB) and conduction band (CB) and the band gap value of 1.3 eV. 17 Computational work18 on this material indicates that iodine vacancies and interstitial tin are the dominant defects that give intrinsic n-type behavior in Cs2SnI6. The reported stability in ambient moist air and Pb-free composition, coupled with the surprisingly dispersive frontier states, suggest that Cs 2SnI6 could be interesting for application as an absorber in solar cell devices. Here, we report a two-step deposition approach that enables the preparation of continuous thin films of the Cs2SnI6. Our Cs2SnI6 films demonstrate enhanced air-stability compared to CH3NH3PbI3 films, corroborating the earlier experimental results; however, both thin film and especially bulk Cs2SnI6 powder samples are prone to decomposition in air, leaving behind CsI as an impurity. The films of the purely inorganic Cs2SnI6 exhibit a band gap of 1.6 eV based on UVVis spectroscopy and photoluminescence, in contrast to the 1.3 eV gap previously reported for a bulk sample.17, 19 We discuss our findings in conjunction with the DFT modeling, and results from photoelectron spectroscopy measurements. According to ultraviolet photoelectron spectroscopy (UPS) and inverse photoemission spectroscopy (IPES) results, the Fermi level is located ~1.5 eV 3

Page 4
above the valence band maximum (VBM), and within a few hundred meV of the conduction band minimum (CBM), further supporting the ~1.6 eV band gap and suggesting deeply n-type behavior. The n-type behavior of our Cs2SnI6 films is also confirmed using Hall effect measurements, which give a majority carrier density of 6(1) × 1016 cm-3 and mobility of 2.9(3) cm2/V·s. More detailed analysis of the DFT results also show that the band dispersions for the valence band states are not strong in all directions within the Brillouin zone, leading to high hole effective masses. We discuss the potential of Cs2SnI6 as a solar cell absorber and electron/hole-transport material based on our combined experimental and theoretical results.

EXPERIMENTAL AND COMPUTATIONAL SECTION Materials. The Cs2SnI6 films were fabricated through evaporation of CsI using a Radak source in an Angstrom Engineering evaporator, followed by annealing of the CsI films with 100 – 150 nm thicknesses in SnI4 vapor in a nitrogen-filled glove box with controlled H2O and O2 levels. During CsI evaporation, the substrate was not heated and the base pressure preceding evaporation was ~5×10-7 Torr. The films were deposited on glass, Fluorine-doped Tin Oxide (FTO) and FTO/compact-TiO2 substrates (see Supporting Information). The fabrication conditions such as annealing time and temperature (Tann), cooling rate and quenching temperature were carefully controlled in order to obtain single-phase Cs 2SnI6, due to the narrow chemical potential window for pure Cs2SnI6.18 It was determined that annealing the CsI films for 20-40 min at 190 C in a preheated SnI4 (excess) atmosphere for 10-30 min, followed by a gradual cooling to 140 C over ~10 minutes, and then quenching gives best results. At an annealing temperature of 220 C and above, the presence of CsI and CsSnI3 impurities was noted, and above 250 C, Cs2SnI6 did not form. Characterization methods. X-ray diffraction measurements were carried out on a PANalytical Empyrean powder X-ray diffractometer under ambient conditions using CuKα radiation. CrystalMaker software (version 9.2.5) was used to create crystal structure images. For investigation of air-stability characteristics of Cs 2SnI6, thin films were stored in a dark cabinet in ambient air, with a day-to-day relative humidity fluctuation ranging from 25 to 50%. Within the timeframe of this study, the relative humidity was generally above 40%. High resolution images of the films were obtained on a FEI XL30 Scanning Electron Microscope (SEM). Optical 4

Page 5
absorption measurements were performed on a Shimadzu UV-3600 spectrophotometer. A QE-R Quantum Efficiency/Reflectivity measurement system (Enlitech) was used to perform diffuse reflectance measurements on bulk Cs2SnI6 samples. An Horiba Jobi- Yvon LabRAM ARAMIS system was used to carry out photoluminescence measurements, using an excitation wavelength of 633 nm. The van der Pauw and Hall effect measurements were done on a ~5x5 mm film with thickness 350 nm. The Hall measurement was carried out using an IBM rotating parallel dipole line (PDL) Hall system that generates an oscillating magnetic field and performs lock-in detection of the corresponding Hall signal.20, 21 This technique is necessary to extract the small Hall signal in the relatively low mobility films used in this study. Thermogravimetric analysis (TGA) of Cs2SnI6 was conducted using a TGA Q50 system from TA Instruments. For photoelectron spectroscopy (PES) experiments, 200 and 300 nm thick Cs 2SnI6 films were deposited on glass/FTO substrates using the procedure described above. Care was taken to transfer the samples into the chamber without air exposure. PES measurements, including ultraviolet photoelectron spectroscopy (UPS), inverse photoemission spectroscopy (IPES) and X-ray photoelectron spectroscopy (XPS), were conducted using as-loaded samples and after receiving different length sputtering treatments (i.e., Ar ion source with an extractor voltage of 3000 V and a beam current of 5 μA, rastered over a 10 mm x 10 mm area). Reproducibility of spectra between the two film thicknesses was confirmed to ensure that sample charging was not an issue. The analysis chamber was equipped with a hemispherical energy analyzer (Specs Phoibos 150) for UPS and XPS studies. The UPS measurements were carried out using a He I (hν = 21.22 eV) source. The XPS measurements were carried out using both Al Kα (1486.6 eV) and Mg Kα (1253.6 eV) sources. IPES measurements were performed in the isochromat mode using a homemade spectrometer located in the PES analysis chamber, with a resolution of approximately 0.6 eV as determined by the width of the Fermi edge of clean polycrystalline silver. The positions of the Fermi edge were used to align the UPS and IPES energy scales. Computational details. The DFT calculations were performed for Cs2SnI6 with the projector augmented wave (PAW) method,22 and the screened hybrid Heyd-Scuseria-Ernzerhof (HSE)23, 24 functionals, as implemented in the VASP code.25 The cutoff energy was set to 275.4 eV. The primitive cell and a Γ-centered 4×4×4 k-mesh were employed. It has been reported that 25% (the typical value) and 34% of the exact Hartree‒Fock exchange yield band gaps of 0.93 eV, and 1.26 5

Page 6
eV, respectively.16 Here, we further increased the amount of the exact Hartree‒Fock exchange to 37% to reproduce the experimental band gap of 1.62 eV presented in this study. The calculated density of states was convolved with a Gaussian distribution to explain the origins of the peaks appearing in the UPS valence band and IPES conduction band spectra. The effective electron masses (me*/m0) were calculated with the equation mh*/m0 = ħ2(d2E/dk2)‒1/m0, where ħ is the reduced Plank constant and d2E/dk2 is the curvature of the CBM band E(k), and the effective hole masses (mh*/m0) were calculated from the VBM band E(k). The fractions of holes that are in the heavy and light bands along the Γ‒X direction were calculated using the ∗ ∗

/

=

=

/ ∗

/

relation, where hh and lh refer to heavy and light hole bands.

RESULTS AND DISCUSSION Crystal structure, synthesis and thin-film preparation. Perovskites are well-known for the tunability of their structural dimensionality, chemical content and crystal/electronic structures.26, 27 Lower dimensional perovskites are grouped into families based on the fragmentation of the parent three-dimensional (3-D) perovskite structure along certain crystallographic directions, including the <100>-oriented, <110>-oriented and <111>-oriented families (more exotic cuts are also possible). Cs2SnI6 is a q = 1 member of the <111>-oriented perovskite family, which has a general formula of A’2Aq-1BqX3q+3.26, 27 The crystal structure of Cs2SnI6 is derived from the 3-D perovskite CsSnI3 by removing every second Sn layer along <111> (Figure 1). Note that such removal leaves behind isolated SnI6 octahedra, resulting in a 0-D structure (in terms of connectivity of the tin iodide framework), and necessitates oxidation of the remaining Sn from divalent to tetravalent state in order to maintain the formal charge balance in (Cs+)2(Sn4+)(I-)6. A significant difference between the <100>-, <110>- and <111>-oriented families is the fact that, in the latter, due to the charge balance requirements, the formal B-cation oxidation state is different in each member, assuming monovalent A and A’ cations and X = halide anions. Thus, the formal oxidation state of Sn is divalent in CsSnI3 (q = ∞), tetravalent in Cs2SnI6 (q = 1), and in a q = 2 member such as the 2-D layered Cs3Sb2I9, Sb is trivalent.9 This is important, since while Sn2+ and Sb3+ are isoelectronic, Sn4+ is not, and the 5s lone pair electrons, at least formally, should move up from the valence band to the conduction band. Based on these simple 6

Page 7
ideas alone, Cs2SnI6 may feature less dispersive valence bands compared to that of Cs 3Sb2I9, for example, though in real systems, decoupling the impacts of changes in electronic configurations, and changes in crystal structure and dimensionality, is often difficult.

Figure 1. A schematic depiction of the relationship between the crystal structures of (a) the 3-D parent perovskite Cs2Sn2I6 (i.e., CsSnI3) and (b) the 0-D Cs2SnI6. Removal of every second Sn layer along the <111> direction of (a) CsSnI3 results in (b) Cs2SnI6. (c) Perspective view of the crystal structure of Cs2SnI6 emphasizing its cubic perovskite-derived crystal structure. Orange and red spheres represent Cs and I atoms, respectively; Sn-centered octahedra are shown in green and blue.

In literature, Cs2SnI6 has been prepared from solution by reacting an aqueous acidic solution of CsI with a solution of SnI4 in warm ethanol.17 In another method, CsI and SnI2 were reacted in a hot 120 C aqueous solution of HI and H3PO2, and the resultant precipitate was dissolved in acetone, from which crystals of Cs2SnI6 were obtained.17 A third method also exists in which Cs2SnI6 is gradually obtained by leaving CsSnI3 in a drying oven in air.19 Note here that 7

Page 8
this method, i.e., the preparation of Cs2SnI6 through oxidation of CsSnI3, supports the formal oxidation state of +4 in the former, and +2 in the latter. In our attempts to fabricate high-quality Cs2SnI6 films, we have tried the literature preparation methods. The gradual oxidation of CsSnI3 proved difficult to control, and the films prepared using this method were visibly patchy. Depending on the scanned region, the presence of CsI and CsSnI3 impurities along with Cs2SnI6 was detected from powder X-ray data (PXRD) (see Figure S1). It is important to avoid the presence of the CsSnI3 impurity, in particular, in order to accurately determine the fundamental properties of Cs2SnI6 (e.g., the band gap, Eg) since both CsSnI3 and Cs2SnI6 have been reported to have Eg ≈1.3 eV in the literature.19 Therefore, it was decided that CsSnI3 or SnI2, which in combination with CsI gives CsSnI3, should be avoided as starting materials in the current study. We first prepared a bulk powder sample of Cs2SnI6 using the method described by Lee et al.17 All peaks in the PXRD pattern of Cs2SnI6 powder prepared this way can be successfully assigned to the cubic Cs2SnI6 structure (Figure S2). Noticeable changes in the PXRD of Cs2SnI6 powder were observed for samples that were left in moist air. The Cs 2SnI6 peaks decrease in intensity and, conversely, a strong CsI impurity peak emerges after only several days in air, in sharp contrast with the previously reported air-stable nature of the material. 17 Consequently, in order to avoid the decomposition of the bulk powder sample in air, Cs 2SnI6 samples, except when carrying out stability tests, were stored under inert atmosphere. A low concentration solution of the obtained Cs2SnI6 powder (50 mg Cs2SnI6/1 ml N,N-dimethylformamide (DMF)) was then drop-cast and gently heated at 110 C following the reported recipe.17 Based on our results, this method also gives films with poor coverage and CsI impurities. Modifying the conditions of thinfilm deposition from solution, such as the concentration and temperature, did not afford good quality films. Interestingly, despite its 0-D crystal structure featuring isolated SnI62- units, and highly ionic bonding expected for halide perovskites, solubility of Cs 2SnI6 in many polar solvents (e.g., water, ethanol, DMF) is limited and, in fact, Cs 2SnI6 forms a precipitate even in an acidic HI(aq) solution. Such a limited solubility of Cs2SnI6 is a major challenge for using solution deposition methods to fabricate thin films.

Page 9
Figure 2. Powder X-ray diffraction pattern for a Cs2SnI6 film (black) on a glass substrate, which was prepared by annealing a CsI film in SnI4 vapor at 190 °C. Pawley fit (red) to the cubic K 2PtCl6type (Fm-3m) structure28 gives a = 11.6425(2) Å; the difference plot is shown in blue.

To deposit high-quality Cs2SnI6 films, then, we decided to carry out the deposition of a CsI film on glass and FTO substrates followed by annealing in pre-heated SnI4 vapor, in analogy to the recently described preparation of the related Cs3Sb2I9 films.9 The reaction of the CsI film with SnI4 vapor at 190 C affords black films that are visibly better than those obtained from our attempts using the solution-based processing. The higher quality is further established from PXRD data, which indicate the successful preparation of single phase Cs 2SnI6 (Figure 2). The unit cell parameter was refined to a = 11.6425(2) Å in the space group Fm-3m, in good agreement with the published structural data,28, 29 through a Pawley fit with a reliability factor of Rp = 9.96% (weighted R-factor wRp = 12.32%), and goodness-of-fit = 1.62. The films display preferred orientation, with enhanced {111} peak intensities. Interestingly, films deposited on FTO/c-TiO2 substrates show a different type of preferred orientation with increased {020} peak intensities (Figure S3). Scanning

Page 10
Electron Microscopy (SEM) investigations suggest that our two-step deposition approach gives continuous smooth films, with grain sizes in the 100-900 nm range (Figure 3).

Figure 3. Scanning Electron Microscopy (SEM) images of a Cs2SnI6 film deposited on a FTO/cTiO2 substrate at (a) lower and (b) higher magnification. Cs2SnI6 films deposited on glass substrates yield similar SEM images.

Stability. Considering the formal tetravalent oxidation state of Sn in Cs 2SnI6, this material is expected to be stable against oxidation in air. On the other hand, given the fact that CH 3NH3PbI3, Cs3Sb2I9 and Cs2SnI6 have 3-D, 2-D and 0-D perovskite structures, respectively, one might expect Cs2SnI6 to be the more readily infiltrated and impacted by polar solvents such as water, compared to the higher-dimensional systems. In literature, Cs 2SnI6 has been reported to be an air-stable material;17, 30 however, as discussed above, PXRD patterns within the current study suggest that a powder sample prepared using the solution approach shows strong signs of decomposition in days (Figure S2). Given the relative importance of a material’s air stability for PV applications, the current Cs2SnI6 films were monitored using periodic X-ray diffraction measurement (Figure 4). Two sets of films, deposited on glass and FTO/c-TiO 2 substrates, were left in moist air (with relative humidity of 25-50 %) in the dark for several months. A gradual evolution of a CsI impurity peak was noticed for both sets of films during this time period (Figure 4); however, the decomposition of Cs2SnI6 films occurs at a slower rate compared to the bulk powder samples 10

Page 11
obtained from solution (Figure S2), perhaps due to the more compact nature of the grains in the films. The observed behavior and decomposition timescale of the films are similar to that of Cs3Sb2I9.9 Both Cs3Sb2I9 and Cs2SnI6 exhibit enhanced stability in moist air compared to CH3NH3PbI3 films stored under similar conditions.9 Notwithstanding the fact that a crosscomparison of stabilities of different materials is difficult (i.e., given possible different film grain structures and morphologies), most CH 3NH3PbI3 films demonstrate visible signs of decomposition within several weeks.8, 9 It is also noteworthy that the Cs2SnI6 peaks of the air-exposed films become sharper, similar to the reported observations for CH 3NH3PbI3.9, 31 This is especially noticeable for the films deposited on FTO/c-TiO 2 substrates, for which the full width at half maximum (FWHM) of the (040) peak, for example, goes from 0.279° to 0.128°. In comparison, for Cs2SnI6 films on glass, the FWHM value decreases from 0.116° to 0.070° for the (222) peak.

Figure 4. In ambient air, a slow evolution of the CsI impurity peaks is observed for Cs 2SnI6 films deposited on (a) glass and (b) FTO/c-TiO2 substrates.

Halide perovskites are known for low formation and decomposition energies. 6, 32 Since thermal stability is also an important parameter for prospective applications, we carried out thermogravimetric analysis (TGA) of a Cs2SnI6 powder sample, prepared using the solution 11

Page 12
approach (Figure 5).17 The thermal decomposition of Cs2SnI6 starts at ~250 °C (i.e., extrapolated onset temperature is found to be To = 284 °C), which is consistent with our observations during the thin-film deposition procedure — i.e., annealing CsI in SnI4 vapor at 250 °C and above does not yield Cs2SnI6. Finally, after decomposition of Cs2SnI6, the leftover powder corresponds to ~46% of the initial sample weight (Figure 5), indirectly suggesting that the white powder is CsI, which constitutes 45.34% of the total weight in Cs 2SnI6. PXRD measurement on this white powder confirms the conjecture that Cs2SnI6 decomposes into CsI and volatile SnI4.

Figure 5. Thermogravimetric Analysis (TGA) data for a powder sample of Cs 2SnI6, obtained from solution.17

Optical properties. Optical absorption measurements using UV-Vis spectroscopy on our darkly-colored Cs2SnI6 films give a characteristic two hump feature30 (Figure 6) due to the specifics of the band structure.16, 17 The calculated band gap from the Tauc fit of the absorbance data for a direct band gap semiconductor was found to be 1.62 eV. In comparison, the Tauc plot assuming an indirect gap gives a value of 1.39 eV. In literature, there are conflicting reports regarding the nature of the band gap in Cs2SnI6 – one study claims that this material is a direct band gap semiconductor with ~1.3 eV band gap17 and another suggests an indirect band gap of ~ 12

Page 13
1.3 eV,19 both obtained from diffuse reflectance data. The DFT results indicate that Cs 2SnI6 possesses a direct band gap at the Γ point.16, 17 Assuming a direct band gap for Cs2SnI6, the 1.6 eV value from absorbance data on our films is significantly larger than the reported 1.26-1.3 eV band gap values in literature. Photoluminescence (PL) measurements (Figure 6) on the same films yield a relatively broad peak with FWHM of 0.27 eV and a maximum at 1.56 eV, consistent with the band gap obtained from the absorbance data. Notably, the PL peak intensity for Cs2SnI6 is considerably higher than that of Cs3Sb2I9,9 which features a slightly indirect band gap and deep defects and, conversely, it is lower than that of a CH3NH3PbI3 film measured under similar conditions. Such a high PL peak intensity also seems to support the suggested direct nature of the band gap for Cs2SnI6 from DFT results. Note that, during PL measurements, care must be taken to avoid the laser damage that typically occurs for halide perovskites including CH 3NH3PbI3 and Cs3Sb2I9.9

Figure 6. (a) Tauc fit of the absorbance data assuming a direct band gap for Cs 2SnI6, yielding a 1.62 eV gap (inset shows the essentially black and uniform top surface of a corresponding thin film). (b) The photoluminescence spectrum (633 nm excitation wavelength) for Cs 2SnI6 features a peak at 1.56 eV.

Page 14
Figure 7. Combined UPS (He I)/IPES spectra (top, black and green curves) showing the onset of photoemission, in the valence and conduction band regions of the 10 second-sputtered 200 nm Cs2SnI6 film on glass/FTO substrates. The Fermi level (E F), shown as a dotted red line, is ~ 1.5 eV above the valence band maximum based on the UPS results. Below, Gaussian broadened DFTcalculated density-of-states (DOS) plot (blue curve), using the HSE06 hybrid functional with 37% of exchange, is provided for comparison. The green curve connecting the IPES data (black dots) is shown as a guide to the eye.

Photoelectron

Spectroscopy

(XPS,

UPS,

IPES).

Photoelectron

spectroscopy

measurements were conducted in order to further investigate the band gap and electronic structure of the Cs2SnI6 films prepared in the current study using the SnI4 annealing process. The as-loaded 14

Page 15
samples showed small amounts of carbon and oxygen, which could be removed by a short 5 or 10 seconds sputtering treatment (Figure S4-S5). The impact of the 5 – 10 sec sputtering on the UPS spectra involves the shift of the onset to lower binding energy by ~ 0.3 eV, similar to the ~ 0.2 eV shift observed for the 30 sec sputtered Cs3Sb2I9 films (Figure S6).9 Note that He I emission onsets for our films (Figure S6a) are clear and sharp, in contrast to multiple onsets, which are indicative of sample heterogeneity, observed for solution-processed Cs2SnI6.17 Usually, the presence of multiple emission onsets makes the differentiation of VBMs of minority and majority components difficult. Based on the UPS spectra, the ionization energy of the as-loaded samples corresponds to 6.1 eV, while the sputtered samples are closer to 6.4 eV (Figure 7), with the valence band maximum ~ 1.5 eV below the Fermi level (Figure S6b). The fact that the Fermi level is 1.5 eV above the valence band maximum (VBM) supports the measured optical band gap of 1.6 eV for the Cs2SnI6 films. This also suggests that our Cs2SnI6 films exhibit n-type behavior, in agreement with the defect properties calculated using DFT methods, according to which the dominant V I and Sni defects are responsible for the intrinsic n-type conduction.18 These findings are further supported by the IPES results, which suggest that the Fermi level is within a couple hundred meV of the conduction band minimum (CBM). The combination of our UPS and IPES results, therefore, places the band gap value just above ~1.6 eV (Figure 7). The combined UPS/IPES spectra for our Cs2SnI6 films are also in a good agreement with the various calculated DOS plots. 17, 18 Note that, although the UPS spectra show some changes with sputtering, the IPES features and onsets do not change after sputtering. The ionization energy value of 6.4 eV reported here is significantly higher than the values reported in literature. In two separate studies, which use the different solution-based approaches discussed above, the ionization energy values of 5.49 eV 17 and 5.94 eV19 were reported. We attribute this variation to the different film deposition methods used in these studies and to the Cs2SnI6 film quality. Additionally, surface preparation and residual contamination (e.g., from solvents, prolonged air exposure) tend to decrease the ionization energy of the surface. To probe whether bulk material changes are occurring during our PES (UPS, IPES and XPS) measurements or associated sample handling, we have also performed PXRD and UVVis spectroscopy measurements after PES analysis. Based on PXRD and absorbance data, no noticeable changes were observed for the Cs 2SnI6 films used for the PES measurements.

Page 16
Table 1. Calculated band gap and effective masses of electrons and holes (me*/m0 and mh*/m0) from band structures calculated by HSE06 hybrid functional with 34% and 37% of exchange, respectively. The fractions of holes that are in the heavy and light bands along the Γ‒X direction are given in the brackets (see Experimental and Computational Section for details). me*/m0

Band gap (eV) 34%

1.27

Γ‒X 0.56

Γ‒K 0.56

mh*/m0 Γ‒L 0.56

Γ‒X

Γ‒X

(heavy)

(light)

32.90

1.18

Γ‒K

Γ‒L

3.34

2.58

2.77

2.31

(0.993) (0.007) 37%

1.62

0.63

0.63

0.63

10.09

1.27

(0.957) (0.043)

Electronic transport properties. According to literature,17 a polycrystalline pellet of Cs2SnI6 annealed at 200 °C yielded an n-type semiconductor with a high electron mobility of 310 cm2/V·s, and a carrier concentration of ~ 1 ×1014 cm-3.17 Room temperature Hall effect measurements on our Cs2SnI6 films suggest that, in the current case, the material is an n-type semiconductor with a carrier density of 6(1) × 1016 cm-3 and mobility of 2.9(3) cm2/V·s. In comparison, carrier densities calculated using the UPS/IPES data (i.e., considering the Fermi level being 0.12 eV below the CB edge) and effective masses of electrons from DFT band structure calculations (Table 1), yield a consistent value to that determined from Hall data, i.e. in the range of 1 × 1017 cm-3. Only slight shifts of the Fermi level to 0.13 – 0.14 eV below the CB edge leads to a calculated carrier concentration of 5.6 – 6.9 × 1016 cm-3. Interestingly, according to the DFT results, a carrier density of 6(1) × 1016 cm-3 corresponds to a sample prepared under I-poor synthetic conditions.18 Further findings from the Hall effect measurements include the sheet resistance and the average Hall coefficient, which are 9.7(3) × 10 5 Ω/sq and -98(16) cm3/C, respectively. The obtained Hall data confirm the deeply n-type nature of our Cs2SnI6 films and modest electrical transport characteristics for the majority carriers. The carrier density of 6(1) × 1016 cm-3 for Cs2SnI6 is significantly higher and, conversely, the mobility of 2.9(3) cm2/V·s is significantly lower than that obtained for the related 3-D 16

Page 17
perovskite semiconductors. For example, the well-studied PV perovskite CH 3NH3PbI3 is reported to be slightly p-doped with a carrier concentration of ~ 109 cm-3 and mobility of 66 – 140 cm2/V·s (although a wide range of values can be found in the literature). 28, 33 Further comparison can also be made with chalcogenide PV absorber films such as CdTe, which can be prepared as n-type or p-type depending on the deposition conditions34, 35 and, irrespective of this fact, demonstrate higher mobilities in the 15 – 40 cm2/V·s range.34 All of these comparisons clearly indicate that the mobility value of 2.9(3) cm2/V·s is lower compared to that of other high-performance thin-film PV materials. Although this could present a challenge for the application of Cs 2SnI6 as a PV absorber, we note that Cu2ZnSn(S,Se)4 (CZTSSe)-based devices with power conversion efficiencies > 10 % have been fabricated, with the majority (hole) carrier mobility in the range of 0.5 – 1.3 cm2/V·s.36 Finally, it is important to note that the calculated relatively high hole (minority carrier) effective masses in Cs2SnI6 (Table 1) are in contrast with the previously reported dispersive VB.17 The HSE-calculated band structure with 37 % of the exact Hartree‒Fock exchange is similar to that calculated with 34 % of exact Hartree‒Fock exchange reported in literature, 18 except for an enlarged band gap (Table 1, Figure S7a). The VBM is particularly flat along the Γ‒X direction (see the Brillouin zone shown in Figure S7b), which leads to the large hole effective mass and, consequently, low mobility along this direction. The large minority carrier effective mass makes it more difficult to extract photogenerated carriers from a prospective absorber layer made of this material. The flat band along the Γ‒X direction is explained by the isolated nature of the [SnI6]2‒ octahedra caused by the removal of half of the Sn atoms in the Cs2SnI6 structure.18 Interestingly, the CBM along the Γ‒X direction remains dispersive, and the calculated electron effective masses (Table 1) are low. As shown previously,16 the bottom of the conduction band is derived from the unoccupied I p states, whereas the top of the valence band is derived from the occupied I p states. The occupied I p states do not overlap at sites where SnI62- octahedra do not share corners due to their localized wave functions. However, the unoccupied I p states can still have some overlap due their more delocalized wave functions. Therefore, the hole mass is much heavier than the electron mass along the Γ‒X direction, i.e., the direction with the largest separation between two adjacent SnI62- octahedra.

Page 18
Note that the band structure along the Γ‒X direction was not provided in the earlier work by Lee et al.,17 leading to the description of the VB as being generally dispersive. In fact, for the p-type Cs2SnI6, a hole mobility of 42 cm2/V·s, which is comparable to that of CH3NH3PbI3, has been reported;17 however, considering the contrasting results presented here and the propensity for secondary phase formation within this system, such a high hole mobility value should be further validated. Notwithstanding this important difference in how the data are presented and analyzed, in other respects, the results of the present band structure calculations are largely consistent with the previously reported band structures.17, 18

CONCLUSIONS In summary, we report a vacuum-based deposition approach for preparing high quality thin films of Cs2SnI6, which yield a direct band gap of 1.6 eV for the semiconductor (a value that is larger than the 1.3 eV value previously reported in the literature for solution-processed samples). The already more oxidized nature of Sn in Cs2SnI6 makes this material more resistant to further oxidation compared to compounds based on divalent Sn—e.g., the black B-γ perovskite polymorph of CsSnI3 degrades in 1 hour when exposed to air.19, 37 The described two-step Cs2SnI6 thin-film preparation procedure in this work yields an n-type semiconductor with a carrier density of 6(1) × 1016 cm-3, presumably due to the presence of dominant VI and Sni defects.18 Besides defects, another potential challenge for prospective PV application of Cs 2SnI6 arises from the relatively low measured electron (majority carrier) mobility of 2.9(3) cm2/V·s and, given the high hole effective masses from DFT results, expected even lower hole (minority carrier) mobility. Finally, based on our combined UPS – IPES spectra, the ionization potential (IP) and electron affinity (EA) of the material are 6.4 and 4.8 eV, respectively. In comparison, EA values for CH3NH3PbI3 and CH3NH3PbBr3 on TiO2 are 3.7 and 3.6 eV, respectively.38 Such large IP and EA values for Cs2SnI6 explain the n-type behavior and the relative difficulty of p-type doping in Cs2SnI6. In addition, due to the high IP, using Cs2SnI6 as a high-performance hole transport material for a CH 3NH3PbI3based solar cell device, for example, would likely prove challenging. In principle, Cs 2SnI6 may be considered as an electron transfer material considering the dispersive CB and lower electron effective mass; however, given the very high EA, band alignment engineering would be necessary.

Page 19
The detailed characterization results presented here for single-phase Cs 2SnI6 films may further help to elucidate potential suitability of this semiconductor for other applications beyond PV.

ASSOCIATED CONTENT Supporting Information: Details of solution-based thin-film deposition, compact TiO 2 layer deposition, HSE-calculated band structure, further details of photoelectron spectroscopy measurements and results. Figures S1-7 and Table S1. This information is available free of charge via the Internet at http://pubs.acs.org/.

ACKNOWLEDGEMENT The information, data, or work presented herein was funded in part by the Office of Energy Efficiency and Renewable Energy (EERE), U.S. Department of Energy, under Award Number DE-EE0006712. One of the authors (BS) acknowledges support from a Department of Energy (DOE) Office of Energy Efficiency and Renewable Energy (EERE) Postdoctoral Research Award administered by the Oak Ridge Institute for Science and Education (ORISE) for the DOE. ORISE is managed by Oak Ridge Associated Universities (ORAU) under DOE contract number DEAC05-06OR23100. IGH acknowledges funding from NSERC of Canada under the Discovery Awards program (RGPIN 04809), and the Canada Foundation for Innovation. JPS acknowledges funding from the NSERC Postgraduate Scholarships program, NSERC CREATE DREAMS, and the Killam Trusts. All opinions expressed in this paper are the authors’ and do not necessarily reflect the policies and views of DOE, ORAU, or ORISE. See the Supporting Information section of this article for more information.

CORRESPONDING AUTHORS *For D.B.M: E-mail, david.mitzi@duke.edu *For Y.Y.: E-mail, yanfa.yan@utoledo.edu *For I.G.H: E-mail, Ian.Hill@dal.ca

Page 20
REFERENCES (1) Hodes, G. Perovskite-Based Solar Cells. Science 2013, 342, 317-318. (2) Yang, W. S.; Noh, J. H.; Jeon, N. J.; Kim, Y. C.; Ryu, S.; Seo, J.; Seok, S. I. HighPerformance Photovoltaic Perovskite Layers Fabricated Through Intramolecular Exchange. Science 2015, 348, 1234-1237. (3) Grätzel, M. The Light and Shade of Perovskite Solar Cells. Nat Mater 2014, 13, 838-842. (4) Mei, A. Y.; Li, X.; Liu, L. F.; Ku, Z. L.; Liu, T. F.; Rong, Y. G.; Xu, M.; Hu, M.; Chen, J. Z.; Yang, Y.; Gratzel, M.; Han, H. W. A Hole-Conductor-Free, Fully Printable Mesoscopic Perovskite Solar Cell with High Stability. Science 2014, 345, 295-298. (5) Chen, W.; Wu, Y.; Yue, Y.; Liu, J.; Zhang, W.; Yang, X.; Chen, H.; Bi, E.; Ashraful, I.; Grätzel, M.; Han, L. Efficient and Stable Large-Area Perovskite Solar Cells with Inorganic Charge Extraction Layers. Science 2015, 350, 944-948. (6) Habisreutinger, S. N.; Leijtens, T.; Eperon, G. E.; Stranks, S. D.; Nicholas, R. J.; Snaith, H. J. Carbon Nanotube/Polymer Composites as a Highly Stable Hole Collection Layer in Perovskite Solar Cells. Nano Lett. 2014, 14, 5561-5568. (7) Hao, F.; Stoumpos, C. C.; Cao, D. H.; Chang, R. P. H.; Kanatzidis, M. G. Lead-Free Solid-State Organic-Inorganic Halide Perovskite Solar Cells. Nature Photon. 2014, 8, 489-494. (8) Smith, I. C.; Hoke, E. T.; Solis-Ibarra, D.; McGehee, M. D.; Karunadasa, H. I. A Layered Hybrid Perovskite Solar-Cell Absorber with Enhanced Moisture Stability. Angew. Chem. Int. Ed. 2014, 53, 11232-11235. (9) Saparov, B.; Hong, F.; Sun, J.-P.; Duan, H.-S.; Meng, W.; Cameron, S.; Hill, I. G.; Yan, Y.; Mitzi, D. B. Thin-Film Preparation and Characterization of Cs 3Sb2I9: A Lead-Free Layered Perovskite Semiconductor. Chem. Mater. 2015, 27, 5622-5632. (10) Lehner, A. J.; Fabini, D. H.; Evans, H. A.; Hébert, C.-A.; Smock, S. R.; Hu, J.; Wang, H.; Zwanziger, J. W.; Chabinyc, M. L.; Seshadri, R. Crystal and Electronic Structures of Complex Bismuth Iodides A3Bi2I9 (A = K, Rb, Cs) Related to Perovskite: Aiding the Rational Design of Photovoltaics. Chem. Mater. 2015, 27, 7137-7148. (11) Sun, Y.-Y.; Shi, J.; Lian, J.; Gao, W.; Agiorgousis, M. L.; Zhang, P.; Zhang, S. Discovering Lead-Free Perovskite Solar Materials with a Split-Anion Approach. Nanoscale 2016, doi: 10.1039/C1035NR04310G. (12) Yang, R. X.; Butler, K. T.; Walsh, A. Assessment of Hybrid Organic–Inorganic Antimony Sulfides for Earth-Abundant Photovoltaic Applications. J. Phys. Chem. Lett. 2015, 6, 5009-5014. (13) Brandt, R. E.; Stevanović, V.; Ginley, D. S.; Buonassisi, T. Identifying Defect-Tolerant Semiconductors with High Minority-Carrier Lifetimes: Beyond Hybrid Lead Halide Perovskites. MRS Commun. 2015, 5, 265-275. (14) Lehner, A. J.; Wang, H.; Fabini, D. H.; Liman, C. D.; Hébert, C.-A.; Perry, E. E.; Wang, M.; Bazan, G. C.; Chabinyc, M. L.; Seshadri, R. Electronic Structure and Photovoltaic Application of BiI3. Appl. Phys. Lett. 2015, 107, 131109. (15) Brandt, R. E.; Kurchin, R. C.; Hoye, R. L. Z.; Poindexter, J. R.; Wilson, M. W. B.; Sulekar, S.; Lenahan, F.; Yen, P. X. T.; Stevanović, V.; Nino, J. C.; Bawendi, M. G.; Buonassisi, T. Investigation of Bismuth Triiodide (BiI3) for Photovoltaic Applications. J. Phys. Chem. Lett. 2015, 6, 4297-4302. 20

Page 21
(16) Xiao, Z.; Lei, H.; Zhang, X.; Zhou, Y.; Hosono, H.; Kamiya, T. Ligand-Hole in [SnI6] Unit and Origin of Band Gap in Photovoltaic Perovskite Variant Cs 2SnI6. Bull. Chem. Soc. Jpn. 2015, 88, 1250-1255. (17) Lee, B.; Stoumpos, C. C.; Zhou, N.; Hao, F.; Malliakas, C.; Yeh, C.-Y.; Marks, T. J.; Kanatzidis, M. G.; Chang, R. P. H. Air-Stable Molecular Semiconducting Iodosalts for Solar Cell Applications: Cs2SnI6 as a Hole Conductor. J. Am. Chem. Soc. 2014, 136, 15379-15385. (18) Xiao, Z.; Zhou, Y.; Hosono, H.; Kamiya, T. Intrinsic Defects in a Photovoltaic Perovskite Variant Cs2SnI6. Phys. Chem. Chem. Phys. 2015, 17, 18900-18903. (19) Zhang, J.; Yu, C.; Wang, L.; Li, Y.; Ren, Y.; Shum, K. Energy Barrier at the N719dye/CsSnI3 Interface for Photogenerated Holes in Dye-Sensitized Solar Cells. Sci. Rep. 2014, 4, 6954. (20) Gunawan, O.; Virgus, Y.; Tai, K. F. A Parallel Dipole Line System. Appl. Phys. Lett. 2015, 106, 062407. (21) Gokmen, T.; Gunawan, O. Hall Measurement System with Rotary Magnet. US9041389, 26 May, 2015. (22) Blochl, P. E. Projector augmented-wave method. Phys. Rev. B: Condens. Matter 1994, 50, 17953-17979. (23) Heyd, J.; Scuseria, G. E.; Ernzerhof, M. Hybrid functionals based on a screened Coulomb potential. J. Chem. Phys. 2003, 118, 8207-8215. (24) Paier, J.; Hirschl, R.; Marsman, M.; Kresse, G. The Perdew-Burke-Ernzerhof exchangecorrelation functional applied to the G2-1 test set using a plane-wave basis set. J. Chem. Phys. 2005, 122, 13. (25) Kresse, G.; Furthmuller, J. Efficient iterative schemes for ab initio total-energy calculations using a plane-wave basis set. Phys. Rev. B: Condens. Matter 1996, 54, 1116911186. (26) Mitzi, D. B., Synthesis, Structure, and Properties of Organic-Inorganic Perovskites and Related Materials. In Prog. Inorg. Chem., John Wiley & Sons, Inc.: 2007; pp 1-121. (27) Mitzi, D. B. Templating and Structural Engineering in Organic-Inorganic Perovskites. J. Chem. Soc., Dalton Trans. 2001, 1-12. (28) Stoumpos, C. C.; Malliakas, C. D.; Kanatzidis, M. G. Semiconducting Tin and Lead Iodide Perovskites with Organic Cations: Phase Transitions, High Mobilities, and Near-Infrared Photoluminescent Properties. Inorg. Chem. 2013, 52, 9019-9038. (29) Tudela, D.; J. Sanchez-Herencia, A.; Diaz, M.; Fernandez-Ruiz, R.; Menendez, N.; D. Tornero, J. Mossbauer Spectra of Tin(IV) Iodide Complexes. J. Chem. Soc., Dalton Trans. 1999, 4019-4023. (30) Kaltzoglou, A.; Antoniadou, M.; Perganti, D.; Siranidi, E.; Raptis, V.; Trohidou, K.; Psycharis, V.; Kontos, A. G.; Falaras, P. Mixed-Halide Cs 2SnI3Br3 Perovskite as Low Resistance Hole-Transporting Material in Dye-Sensitized Solar Cells. Electrochim. Acta 2015, 184, 466474. (31) You, J.; Yang, Y.; Hong, Z.; Song, T.-B.; Meng, L.; Liu, Y.; Jiang, C.; Zhou, H.; Chang, W.-H.; Li, G.; Yang, Y. Moisture Assisted Perovskite Film Growth for High Performance Solar Cells. Appl. Phys. Lett. 2014, 105, 183902. (32) Conings, B.; Drijkoningen, J.; Gauquelin, N.; Babayigit, A.; D'Haen, J.; D'Olieslaeger, L.; Ethirajan, A.; Verbeeck, J.; Manca, J.; Mosconi, E.; Angelis, F. D.; Boyen, H.-G. Intrinsic Thermal Instability of Methylammonium Lead Trihalide Perovskite. Adv. Energy Mater. 2015, 5, 1500477. 21

Page 22
(33) Dong, Q.; Fang, Y.; Shao, Y.; Mulligan, P.; Qiu, J.; Cao, L.; Huang, J. Electron-Hole Diffusion Lengths > 175 μm in Solution-Grown CH 3NH3PbI3 Single Crystals. Science 2015, 347, 967-970. (34) Takahashi, M.; Uosaki, K.; Kita, H.; Yamaguchi, S. Resistivity, Carrier Concentration, and Carrier Mobility of Electrochemically Deposited CdTe Films. J. Appl. Phys. 1986, 60, 20462049. (35) Segall, B.; Lorenz, M. R.; Halsted, R. E. Electrical Properties of n-Type CdTe. Phys. Rev. 1963, 129, 2471-2481. (36) Tai, K. F.; Gunawan, O.; Kuwahara, M.; Chen, S.; Mhaisalkar, S. G.; Huan, C. H. A.; Mitzi, D. B. Fill Factor Losses in Cu2ZnSn(SxSe1−x)4 Solar Cells: Insights from Physical and Electrical Characterization of Devices and Exfoliated Films. Adv. Energy Mater. 2015, 6, 1501609. (37) Chung, I.; Song, J.-H.; Im, J.; Androulakis, J.; Malliakas, C. D.; Li, H.; Freeman, A. J.; Kenney, J. T.; Kanatzidis, M. G. CsSnI3: Semiconductor or Metal? High Electrical Conductivity and Strong Near-Infrared Photoluminescence from a Single Material. High Hole Mobility and Phase-Transitions. J. Am. Chem. Soc. 2012, 134, 8579-8587. (38) Schulz, P.; Edri, E.; Kirmayer, S.; Hodes, G.; Cahen, D.; Kahn, A. Interface Energetics in Organo-Metal Halide Perovskite-based Photovoltaic Cells. Energy Environ. Sci. 2014, 7, 13771381.

Page 23
Table of Contents Graphic
