Repository: m-rui001/pdfonly-stem

# PDF-only STEM 论文语料与处理流水线

本仓库保存一份截至 2026-09-25 的论文全文处理产物，并保留元数据采集、来源探测、PDF 下载和导出脚本。文件夹名使用 SHA-1 内容标识；`out/catalog.csv` 将每个标识映射到 DOI、OpenAlex ID、年份和已有的 HTML、OCR HTML、Markdown 文件。

## 仓库内容

- `scripts/`：OpenAlex 元数据采集、结构化来源探测、URL 补源、PDF 下载和 TSV 导出脚本。
- `out/html/<sha1>/index.html`：正文可提取文本的 HTML。
- `out/html_ocr/<sha1>/index.html`：OCR 流程处理后的 HTML。
- `out/md/<sha1>.md`：按论文脉络撰写的中文 Markdown 总结。
- `out/reviews/<sha1>.review.json`：总结审核记录；其中源 HTML 路径已转为仓库相对路径。
- `out/catalog.csv`：安全筛选后的作品目录，不含本机绝对路径和正文抽样片段。

本快照包括 **949** 个普通 HTML、**265** 个 OCR HTML、**914** 个 Markdown，总计 **914** 份对应审核记录。原始 PDF、EPUB、OCR 原始 JSON、SQLite 下载状态库、临时文件、日志、API 密钥和本机环境配置不在仓库中。原始 OCR JSON 仍保留在本机的 `out/ocr_raw_zai/`。

File: out/html/2344e7a2bdc51deb82e1839b9797d8fc66a1ad1a/index.html (part 2 of 2)
Encapsulation of Perovskite Nanocrystals into Macroscale Polymer Matrices: Enhanced Stability and Polarization
figure of merit for QD-based devices29,30. We performed light-soaking experiments on perovskite-polymer composites in order to determine their photon budget and compare with as-synthesized nanocubes. The experiment was conducted both in PS and SEBS polymers and over 5 orders of magnitude of fluxes, ranging from 0.3 to 5 x 104 W/cm2. Only composites with low optical density (~0.05-0.1) were used for light-soaking experiments, an optical density range similar to those in QD based displays49.We quantified our results using the arbitrary metric of number of photons absorbed per QD prior to 1 nm of spectral peak shift (a spectral red-shift in the composites and blue-shift for as-synthesized nanocubes)30,50 (see Supplementary Methods, Tables S1-S2, and Figures S6-S7). In Figure 5c,d, we show typical results where we compare spectra from as synthesized QDs and the composites. As-synthesized QDs undergo blue-shifting (blue line) and photo-brightening (~5-10% black line). These changes are typical signatures of photo-oxidation and chemical degradation, that lead to shrinkage of the QDs size and passivation of long lived surface defect states51,52. After further illumination these blueshifts were followed by red-shifts and more photo-brightening (~20%), which implies sintering of the individual QDs (see Figure S7). Indeed, at the highest excitation flux of 5 x 104 W/cm2, as-synthesized samples decomposed with clearly visible damage within 1-2 secs of laser illumination (Figure S8). Very different trends were observed for the composites. Initially no significant change was seen in the spectral shape of the emission, indicating light-soaking-stability of most QDs (Figure 5b). Finally, for QD-SEBS composites, degradation is manifested in a distinct red-shift with no photo-brightening or blue-shifting, indicating that the polymer is protecting the QDs from photo-induced degradation pathways, probably by blocking ambient oxygen from reaching the QD surface. As a result the composites survive high fluxes of 5x104 W/cm2, orders of magnitude higher than unprotected cubes. While both samples have eventual spectral red-shifts, the number of photons absorbed per QD in the PS and SEBS composite is up to 4 orders of magnitude higher than the as-synthesized QDs (Figure S6-S7). The perovskite-polymer-composites demonstrated high photo-stability of >1010 absorption events, while as-synthesized nanocubes reached only ~106-107 before spectral-shifting (Figure 5a, Figures S6-S7). For comparison, a typical semiconductor QD photon budget is ~108-109 photons absorbed prior to photo-degradation30,50,52. This metric was assessed 15 ACS Paragon Plus Environment

Page 17
ACS Applied Materials & Interfaces

1 2 3 4 5 6 7 8 9 10 11 12 13 14 15 16 17 18 19 20 21 22 23 24 25 26 27 28 29 30 31 32 33 34 35 36 37 38 39 40 41 42 43 44 45 46 47 48 49 50 51 52 53 54 55 56 57 58 59 60

in previous work via the number of photons absorbed to complete photobleaching of single QDs, a metric which does not consider spectral shifts; however, even slight spectral shifts of 1-2 nm are important for optical downshifting applications. Because previous metrics did not consider spectral shifts, they provide a higher estimate than the metric in this work. It is important to note that studies on light stability have not been reported for the latest generation of near-unity quantum yield CdSe dots, which may be more stable. The mechanism of the red-shift during light exposures in this work is likely to be induced aggregation through heating effects because of phonon generation during nonradiative recombination in the quantum dot composites, similar to the work of Wang et. al.53. Another possibility is that the red-shifting is due to degradation of the blue (smaller) quantum dot population. Smaller crystals have a higher surface to volume ratio, small, blue emitting quantum dots will die faster than bigger red emitting ones due to harmful photo-oxidation processes, and thus the total emission could redshift. This is usually also accompanied by decrease in the emission FWHM, which was not observed here. Figure 5a demonstrates the number of photons absorbed before spectral shifting as function of excitation flux. The data exhibits a power law-like distribution. At low fluxes the deviation from this trend is assigned to the kinetics of the degradation mechanism. The photo-induced degradation is a diffusion-controlled reaction, which is limited by the rate of O2 diffusion through the polymeric matrix. From our data, we estimate a reaction rate constant of k = 108 M-1*sec-1 for the photo-degradation. This rate is an order of magnitude slower than the literature limit for diffusion-controlled reactions in solvents. This is a reasonable value since the SEBS and PS polymer matrices are significantly more impermeable to O2 diffusion and viscous than standard solvents, which also limits the ability of the QDs to diffuse27,54. This slow photo-oxidation rate gives rise to the record-high photon budget that we demonstrate, which to the best of our knowledge is the highest photon budget reported in the literature to date for any quantum dot or dye fluorophores29,30. The protection that perovskite-polymer composites provide is of relevance for down-shifting devices such as backlit displays. As mentioned above, the range of concentrations used in this work is reasonably relevant to actual real-world display applications, which have typical optical densities for 16 ACS Paragon Plus Environment

Page 16 of 34

Page 18
Page 17 of 34

1 2 3 4 5 6 7 8 9 10 11 12 13 14 15 16 17 18 19 20 21 22 23 24 25 26 27 28 29 30 31 32 33 34 35 36 37 38 39 40 41 42 43 44 45 46 47 48 49 50 51 52 53 54 55 56 57 58 59 60

ACS Applied Materials & Interfaces

green-emitting quantum dots of ~0.0455. We have been able to vary the optical density in the range of 0.01-1 by changing the amount of moles of nanocrystal cubes added to the solution prior to drop-casting or spin-coating the polymer films. We have not found the nanocrystal concentration in the polymer to affect water stability much. Both high (OD ≥0.75) and low (OD ~0.05-0.75) concentrations in SEBS polymer were stable in the water for long time periods. In contrast, light stability tests, are concentration sensitive, higher optical densities (0.75-1) experienced local heating effects which quickly degrade the sample, However, these concentrations are higher than those typically used in applications 49,55.

Conclusion In conclusion, we have demonstrated advantages properties for perovskite QDpolymer composites. By changing the shape of the nanocrystalline component and mechanically aligning anisotropic nanocrystals in polymer fibers, emergent properties such as polarization and color tunability can be achieved. Although perovskite QDs are sensitive to light and water, their stability markedly increase through macroscale polymer encapsulation. The composites demonstrated high photoluminescence quantum yield after months of soaking in water, and survive up to >1010 photons absorbed per QD before significant spectral shifts. The light stability and retention of quantum yield upon water exposure seen in this work is likely due to the comparatively strong interface formed between the native hydrophobic surface coating on the perovskite QDs and the hydrophobic polymers. A similar perovskite ligand-hydrophobic polymer-matching scheme may also benefit bulk and thin film perovskites. Finally, in light of the encouraging ability of these composites to prevent toxic lead leakage, they have potential for real-world optical device applications, such as optically-pumped lasers and polarized downshifters. Materials and Methods Materials: All chemicals were used as received. Poly(styrene-ethylene-butylene-styrene) (SEBS, MD-1537), ~120 KDa, Kraton corporation. Poly(lauryl methacrylate) solution 17 ACS Paragon Plus Environment

Page 19
ACS Applied Materials & Interfaces

1 2 3 4 5 6 7 8 9 10 11 12 13 14 15 16 17 18 19 20 21 22 23 24 25 26 27 28 29 30 31 32 33 34 35 36 37 38 39 40 41 42 43 44 45 46 47 48 49 50 51 52 53 54 55 56 57 58 59 60

(PLMA, 30% by weight in toluene, Aldrich) and polystyrene (PS 187 KDa, Aldrich). (Cs2CO3 (99.9%, Aldrich), octadecene (ODE, 90%, Aldrich), oleic acid (OA, 90%, Aldrich), PbBr2 (99.999%, Aldrich), oleylamine (OLA, 70%, Aldrich), octylamine (OCT, 99%, Aldrich), hexane (99.9%, Fisher Scientific), Toluene (99.9%, Aldrich).

Nanocrystal synthesis:

Nanocubes, nanoplates, and nanowires were prepared as

described previously9-11. Preparation of cesium oleate: 0.4 g Cs2CO3 and 1.2 mL OA were loaded into a 3-neck flask along with 15 mL ODE, degassed under vacuum at 120°C for 1 h, following a second degassing phase at 150°C under Ar until all Cs2CO3 reacted with OA. Synthesis of CsPbBr3 QDs: ODE (5 mL) and PbBr2 (0.069g, 99.999%, Aldrich), were loaded into 25 mL 3-neck flask and dried under vacuum for 1 h at 120ºC. Dried oleylamine (0.5 mL, OLA, 70%, Aldrich) and dried OA (0.5 mL) were injected at 120ºC under Ar. After complete solubilisation of a PbBr2 salt, the injection temperature was set and hot (~100ºC) Cs-oleate solution (0.4 mL, 0.125 M in ODE, prepared as described above) was quickly injected and the reaction mixture was immediately cooled by the icewater bath. Injection temperatures of 150-180ºC produce nanocubes while temperatures of 90-130ºC produce nanoplates. For nanowires, 0.8 mL dried OCT and 0.8 mL dried OLA were injected at 120 °C successively, instead of the above amounts. Preparation of polymer-nanocrystal composite films and fibers: After centrifugation from the reaction solution, all shapes of nanocrystals (NCs, NPLs, and NWs) were cleaned twice using hexane as solvent and ethyl acetate or methyl-ethyl-ketone as nonsolvent since typical alcohol or acetone washing techniques degrade the nanocrystals. Next, nanocrystals were dispersed in toluene (note that the polymers employed in this work only dissolve in toluene but not hexane.) In particular, as made perovskite nanowires may lose their PL even after these mild cleaning conditions, this is assigned to the long synthetic process which depletes the surface ligand coverage. We have developed a surface treatment, with the native ligand and PbBr2 precursors that enables us to reconstruct the surface and protective ligand layer which ultimately restores with the high PLQY values. 18 ACS Paragon Plus Environment

Page 18 of 34

Page 20
Page 19 of 34

1 2 3 4 5 6 7 8 9 10 11 12 13 14 15 16 17 18 19 20 21 22 23 24 25 26 27 28 29 30 31 32 33 34 35 36 37 38 39 40 41 42 43 44 45 46 47 48 49 50 51 52 53 54 55 56 57 58 59 60

ACS Applied Materials & Interfaces

For the surface treatment, anhydrous toluene (5mL), PbBr2 (0.188mmol, X=Cl or Br), OA (0.5mL), and OLA (0.65mL) were added to a scintillation vial all within an argon inert atmosphere glovebox. The solution was stirred at 100 °C within the glovebox until the complete dissolution of the PbBr2 salt occurs, this may take several hours. The resulting concentrated stock solution is stable at room temperature, but stored in a glovebox to maintain dryness of the solution over time. A cleaned wire solution was then mixed with the above solution and stirred at 85 °C until the solution turned turbid, The NWs were isolated by centrifugation at 6000 rpm for 5 mins and re-dispersed in toluene for further use. The surface treatment dramatically increases the PLQY and morphological stability of as-synthesized wires. Nanocomposites were then formed by mixing nanocrystal and polymers in toluene (30%, 30%, and 20% by weight, for PLMA, SEBS, and PS, respectively). After mixing and sonicating to form uniform dispersions, the solutions were cast onto glass slides (SEBS) and dried overnight. Thin films were spin-coated onto cover slips (PLMA and PS, 500 or 1000 RPM for 30 sec), or wound into fiber arrays (PLMA). To draw the fibers, ~30 µL of a PLMA solution in toluene (30% by weight) was added to a nanocrystal solution in toluene of ~30 µL in a 1 mL disposable glass vial. This highly viscous mixture was vortexed and sonicated for 60 min to ensure uniform mixing and deposited onto a glass slide. After 2 mins, needles or tweezers were used to draw fibers straight from the deposit onto any substrate. The moles of nanoparticles added to the three polymers for all nanocrystal shapes varied from about 0.5-15 micromolar for optical densities of 0.05-1 respectively. The volume of spin-casted or drop-casted as-synthesized nanocubes was typically around 10 microliters. For 1.5-3 micron thick polystyrene films with optical density ~0.05-0.1, the volume of solution used was typically around ~10 microliters. For ~100 micron thick polymer films, ~200 microliters of solution was cast onto a glass slide. The above quantities used were consistent for all three nanocrystal shapes. For all nanocrystal shapes, low optical density composites had optical densities of 0.05-0.1, while the high optical density composites ranged from 0.75-1. For the cubes, the concentration that was later on applied for the estimation of photon absorption per nanoparticle was determined by using previously published 19 ACS Paragon Plus Environment

Page 21
ACS Applied Materials & Interfaces

1 2 3 4 5 6 7 8 9 10 11 12 13 14 15 16 17 18 19 20 21 22 23 24 25 26 27 28 29 30 31 32 33 34 35 36 37 38 39 40 41 42 43 44 45 46 47 48 49 50 51 52 53 54 55 56 57 58 59 60

extinction coefficient27. By measuring transmittance intensity attenuation with an optical microscope. (We have taken extra care and verified that scattering and reflectance from these samples are negligible). We use the film thickness as assessed by atomic force microscopy for films ≤ 3 microns thick or digital calipers with an accuracy of ~1 micron for films ~100 microns in thickness. We use the Gaussian laser beam radius to obtain the effective illuminated volume and determine the number of quantum dots we excite. For obtaining the molar concentration of NPLs and NWs, we multiplied the previously reported wavelength dependent intrinsic absorption coefficient at the excitation wavelength used by the respective nanocrystal volume. This resulted in extinction coefficients of 1.4*106 cm-1 and 0.014*106 cm-1 for NWs and NPLs, respectively. Characterization of absorbance (optical density): Polymer films were characterized using an Agilent 8453 UV-Visible spectroscopy system. Optical density values are reported for the 488 nm wavelength. Monitoring of photoluminescence quantum yield (PLQY): PLQY was monitored using a homebuilt integrating sphere spectrofluorometer, as described in detail previously35. Briefly, the sample was placed in a cylindrical glass cuvette (FireflySci, 75UV) with a PTFE cap and was excited with 488 nm light from a Fianium SC450 supercontinuum laser at a power density of ~36 W/mm2. The laser spot size was roughly 1 mm. The composite samples were cut into 30 x 8 mm strips and fitted into the cuvette. The emitted light from the sample exits the integrating sphere through a 6.4-mm exit port and passed through an SP2300 monochromator before being detected with a thermoelectrically-cooled silicon CCD camera (PIXIS 400B). The laser power was measured continually using a ThorLabs S120VC silicon photodiode. For determining the absolute value of the PLQY, we used a reference sample of pure toluene or hexane (no nanocrystals) for perovskite nanocrystals in toluene or hexane, while for polymer films, a reference sample of a pure polymer film of the same dimensions and thickness (no nanocrystals) was utilized. For nanocrystal-polymer films in water, a pure polymer film (no nanocrystals) of the same dimensions and thickness immersed in water was utilized. 20 ACS Paragon Plus Environment

Page 20 of 34

Page 22
Page 21 of 34

1 2 3 4 5 6 7 8 9 10 11 12 13 14 15 16 17 18 19 20 21 22 23 24 25 26 27 28 29 30 31 32 33 34 35 36 37 38 39 40 41 42 43 44 45 46 47 48 49 50 51 52 53 54 55 56 57 58 59 60

ACS Applied Materials & Interfaces

Transmission electron microscopy (TEM): Transmission electron micrographs were acquired using a Tecnai G220 S-TWIN TEM equipped with a Gatan SC200 CCD camera. Images were acquired using an accelerating voltage of 200 kV. Image-J was used for analyzing nanoparticle size distributions. Measurements of film thickness: The thickness of the films was measured with a digital micrometer (Mitutoyo, 293-831-30, resolution 1 um) and an atomic force microscope (Veeco Multimode). Quasi-static tensile mechanical testing and continuous dynamic analysis: Mechanical tests on SEBS films were performed using an Agilent T-150 nanomechanical tensile tester.34,47 In dynamic mechanical analysis, small oscillatory forces are used to monitor the evolution of the viscoelastic properties of the polymer as a function of strain34. The tan delta represents a convolution of the loss factor (which increases with increased viscous behavior) and storage modulus (which increases with increased elastic behavior) and thus is a measure of how the overall viscoelastic properties change during application of a tensile stress. Testing was performed as described previously34. The strain rate was set to 10-2 for SEBS films, which were mounted into the tensile tester using standard pivot grips. The harmonic force amplitude was 4.5 mN while the oscillation frequency was 20 Hz47. Inductively-coupled plasma atomic emission spectrometry (ICP-AES): The lead concentration of water that was in contact with nanocubes-SEBS composites (optical density 0.1) for 90 days, was determined by using an Optima 7000 DV ICP-AES (PerkinElmer). Serial dilutions of a lead standard solution in 2% nitric acid (Sigma-Aldrich) were prepared spanning a wide range as calibration solutions. Nanocube samples were prepared for comparison by drying under nitrogen followed by dissolving with nitric acid and dilution to 10 mL volume with water. The water that the perovskite nanocomposites was soaked in was diluted to a volume of 10 mL and 2% by weight nitric acid was added. All samples contained 2% by weight of nitric acid. 21 ACS Paragon Plus Environment

Page 23
ACS Applied Materials & Interfaces

1 2 3 4 5 6 7 8 9 10 11 12 13 14 15 16 17 18 19 20 21 22 23 24 25 26 27 28 29 30 31 32 33 34 35 36 37 38 39 40 41 42 43 44 45 46 47 48 49 50 51 52 53 54 55 56 57 58 59 60

Measurement of emission polarization from polymer nanocomposite fibers: The nanowire-PLMA composites were excited with a 488-nm Ar+ laser (Lexel Laser, Inc., 95). Extra care was taken to achieve circular polarization of the excitation laser. Brightfield and fluorescence images were taken with a digital microscope camera (Paxcam 2+), as seen in Figure 3. The polarization fluorescence of the nanocrystals was monitored using a Zeiss inverted fluorescence microscope with a spectrometer (Acton Research Corporation, SpectraPro-3001) and CCD detector (Princeton Instruments, Model 75090001). Varying exposure times of 0.5-1 secs were used to collect spectra. To analyze the emitted light polarization, we used a rotation mounted linear polarizer in the emission path.

Supporting Information. Absorption, photoluminescence and mechanical data, pictures of films, and additional information. This material is available free of charge via the Internet at http://pubs.acs.org. Corresponding Author paul.alivisatos@berkeley.edu Notes The authors declare no competing financial interest. ACKNOWLEDGMENT This work is supported by the Physical Chemistry of Inorganic Nanostructures Program, KC3103 (for Y.B., P.Y and A.P.A) and by the Inorganic/Organic Nanocomposites Nanoscale Science, Engineering, and Technology Program (for S.N.R., M.A.K. R.O.R.), Office of Basic Energy Sciences of the U.S. Department of Energy, under contract number DE-AC02-05CH11231 for both programs. D.Z would like to thank fellowship support from Suzhou Industrial Park. S.F. acknowledges scholarship support from the German Research Foundation (DFG, agreement FI 2042/1-1). L.L. was supported by 22 ACS Paragon Plus Environment

Page 22 of 34

Page 24
Page 23 of 34

1 2 3 4 5 6 7 8 9 10 11 12 13 14 15 16 17 18 19 20 21 22 23 24 25 26 27 28 29 30 31 32 33 34 35 36 37 38 39 40 41 42 43 44 45 46 47 48 49 50 51 52 53 54 55 56 57 58 59 60

ACS Applied Materials & Interfaces

National Science Foundation NSF Grant ECCS-0901864 for mechanical characterization support. The authors would like to thank Noah Bronstein, Steven Hawks, Wojciech Osowiecki, and Matthew Jones for helpful discussions, and Elena Kreimer, Nicholas J. Borys, Andrew Wong, Natalie Gibson, Samuel Eaton, Zeke Liu, Brent Koscher and Joseph Swabeck for experimental assistance.

23 ACS Paragon Plus Environment

Page 25
ACS Applied Materials & Interfaces

1 2 3 4 5 6 7 8 9 10 11 12 13 14 15 16 17 18 19 20 21 22 23 24 25 26 27 28 29 30 31 32 33 34 35 36 37 38 39 40 41 42 43 44 45 46 47 48 49 50 51 52 53 54 55 56 57 58 59 60

References (1) (2) (3)

(4)

(5) (6)

(7) (8) (9)

(10) (11) (12)

(13)

Lee, M. M.; Teuscher, J.; Miyasaka, T.; Murakami, T. N.; Snaith, H. J. Efficient Hybrid Solar Cells Based on Meso-Superstructured Organometal Halide Perovskites. Science 2012, 338, 643–647. Im, J.-H.; Lee, C.-R.; Lee, J.-W.; Park, S.-W.; Park, N.-G. 6.5% Efficient Perovskite Quantum-Dot-Sensitized Solar Cell. Nanoscale 2011, 3, 4088-4093. McMeekin, D. P.; Sadoughi, G.; Rehman, W.; Eperon, G. E.; Saliba, M.; Horantner, M. T.; Haghighirad, A.; Sakai, N.; Korte, L.; Rech, B.; Johnston, M. B.; Herz, L. M.; Snaith, H. J. A Mixed-Cation Lead Mixed-Halide Perovskite Absorber for Tandem Solar Cells. Science 2016, 351, 151–155. Wang, H.-C.; Lin, S.-Y.; Tang, A.-C.; Singh, B. P.; Tong, H.-C.; Chen, C.-Y.; Lee, Y.-C.; Tsai, T.-L.; Liu, R.-S. Mesoporous Silica Particles Integrated with All-Inorganic CsPbBr3 Perovskite Quantum-Dot Nanocomposites (MP-PQDs) with High Stability and Wide Color Gamut Used for Backlight Display. Angew. Chem. Int. Ed. 2016, 55, 7924–7929. Dou, L.; Yang, Y. M.; You, J.; Hong, Z.; Chang, W.-H.; Li, G.; Yang, Y. Solution-Processed Hybrid Perovskite Photodetectors with High Detectivity. Nat. Commun. 2014, 5, 1-6. Wei, H.; Fang, Y.; Mulligan, P.; Chuirazzi, W.; Fang, H.-H.; Wang, C.; Ecker, B. R.; Gao, Y.; Loi, M. A.; Cao, L.; Huang, J. Sensitive X-Ray Detectors Made of Methylammonium Lead Tribromide Perovskite Single Crystals. Nat. Photonics 2016, 10, 333-339. Hailegnaw, B.; Kirmayer, S.; Edri, E.; Hodes, G.; Cahen, D. Rain on Methylammonium Lead Iodide Based Perovskites: Possible Environmental Effects of Perovskite Solar Cells. J. Phys. Chem. Lett. 2015, 6, 1543–1547. Grätzel, M. The Light and Shade of Perovskite Solar Cells. Nat. Mater. 2014, 13, 838–842. Protesescu, L.; Yakunin, S.; Bodnarchuk, M. I.; Krieg, F.; Caputo, R.; Hendon, C. H.; Yang, R. X.; Walsh, A.; Kovalenko, M. V. Nanocrystals of Cesium Lead Halide Perovskites (CsPbX 3, X = Cl, Br, and I): Novel Optoelectronic Materials Showing Bright Emission with Wide Color Gamut. Nano Lett. 2015, 15, 3692– 3696. Bekenstein, Y.; Koscher, B. A.; Eaton, S. W.; Yang, P.; Alivisatos, A. P. Highly Luminescent Colloidal Nanoplates of Perovskite Cesium Lead Halide and Their Oriented Assemblies. J. Am. Chem. Soc. 2015, 137, 16008–16011. Zhang, D.; Eaton, S. W.; Yu, Y.; Dou, L.; Yang, P. Solution-Phase Synthesis of Cesium Lead Halide Perovskite Nanowires. J. Am. Chem. Soc. 2015, 137, 9230– 9233. Yakunin, S.; Protesescu, L.; Krieg, F.; Bodnarchuk, M. I.; Nedelcu, G.; Humer, M.; De Luca, G.; Fiebig, M.; Heiss, W.; Kovalenko, M. V. Low-Threshold Amplified Spontaneous Emission and Lasing From Colloidal Nanocrystals of Caesium Lead Halide Perovskites. Nat. Commun. 2015, 6, 1-9. Pan, J.; Sarmah, S. P.; Murali, B.; Dursun, I.; Peng, W.; Parida, M. R.; Liu, J.; 24 ACS Paragon Plus Environment

Page 24 of 34

Page 26
Page 25 of 34

1 2 3 4 5 6 7 8 9 10 11 12 13 14 15 16 17 18 19 20 21 22 23 24 25 26 27 28 29 30 31 32 33 34 35 36 37 38 39 40 41 42 43 44 45 46 47 48 49 50 51 52 53 54 55 56 57 58 59 60

ACS Applied Materials & Interfaces

(14)

(15) (16) (17) (18) (19) (20) (21)

(22) (23) (24)

(25)

(26)

Sinatra, L.; Alyami, N.; Zhao, C.; Alarousu, E.; Ng, T. K.; Ooi, B. S.; Bakr, O. M.; Mohammed, O. F. Air-Stable Surface-Passivated Perovskite Quantum Dots for Ultra-Robust, Single- and Two-Photon-Induced Amplified Spontaneous Emission. J. Phys. Chem. Lett. 2015, 6, 5027–5033. Quan, L. N.; Yuan, M.; Comin, R.; Voznyy, O.; Beauregard, E. M.; Hoogland, S.; Buin, A.; Kirmani, A. R.; Zhao, K.; Amassian, A.; Kim, D. H.; Sargent, E. H. Ligand-Stabilized Reduced-Dimensionality Perovskites. J. Am. Chem. Soc. 2016, 138, 2649–2655. Palazon, F.; Akkerman, Q. A.; Prato, M.; Manna, L. X-Ray Lithography on Perovskite Nanocrystals Films: From Patterning with Anion-Exchange Reactions to Enhanced Stability in Air and Water. ACS Nano 2015, 10, 1224-1230. Kulbak, M.; Cahen, D.; Hodes, G. How Important Is the Organic Part of Lead Halide Perovskite Photovoltaic Cells? Efficient CsPbBr3 Cells. J. Phys. Chem. Lett. 2015, 6, 2452–2456. Habisreutinger, S. N.; Leijtens, T.; Eperon, G. E.; Stranks, S. D.; Nicholas, R. J.; Snaith, H. J. Carbon Nanotube/Polymer Composites as a Highly Stable Hole Collection Layer in Perovskite Solar Cells. Nano Lett. 2014, 14, 5561–5568. Leijtens, T.; Eperon, G. E.; Noel, N. K.; Habisreutinger, S. N.; Petrozza, A.; Snaith, H. J. Stability of Metal Halide Perovskite Solar Cells. Adv. Energy Mater. 2015, 5, 1-23. Kinjo, N.; Ogata, M.; Nishi, K.; Kaneda, A.; Dušek, K. Speciality Polymers/Polymer Physics; Springer-Verlag, Berlin, 1989; p 3. Dubertret, B.; Skourides, P.; Norris, D. J.; Noireaux, V.; Brivanlou, A. H.; Libchaber, A. In Vivo Imaging of Quantum Dots Encapsulated in Phospholipid Micelles. Science 2002, 298, 1759–1762. Huang, H.; Chen, B.; Wang, Z.; Hung, T. F.; Susha, A. S.; Zhong, H.; Rogach, A. L. Water Resistant CsPbX3 Nanocrystals Coated with Polyhedral Oligomeric Silsesquioxane and Their Use as Solid State Luminophores in All-Perovskite White Light-Emitting Devices. Chem. Sci. 2016, 7, 5699-5703. Hwang, I.; Jeong, I.; Lee, J.; Ko, M. J.; Yong, K. Enhancing Stability of Perovskite Solar Cells to Moisture by the Facile Hydrophobic Passivation. ACS Appl. Mater. Interfaces 2015, 7, 17330–17336. Bockstaller, M.; Mickiewicz, R.; Thomas, E. Block Copolymer Nanocomposites: Perspectives for Tailored Functional Materials. Adv. Mater. 2005, 17, 1331– 1349. Pathak, S.; Sakai, N.; Wisnivesky Rocca Rivarola, F.; Stranks, S. D.; Liu, J.; Eperon, G. E.; Ducati, C.; Wojciechowski, K.; Griffiths, J. T.; Haghighirad, A. A.; Pellaroque, A.; Friend, R. H.; Snaith, H. J. Perovskite Crystals for Tunable White Light Emission. Chem. Mater. 2015, 27, 8066–8075. Wang, Y.; He, J.; Chen, H.; Chen, J.; Zhu, R.; Ma, P.; Towers, A.; Lin, Y.; Gesquiere, A. J.; Wu, S.-T.; Dong, Y. Ultrastable, Highly Luminescent OrganicInorganic Perovskite-Polymer Composite Films. Adv. Mater. 2016, 10.1002/adma.201603964 Pan, J.; Quan, L. N.; Zhao, Y.; Peng, W.; Murali, B.; Sarmah, S. P.; Yuan, M.; Sinatra, L.; Alyami, N. M.; Liu, J.; Yassitepe, E.; Yang, Z.; Voznyy, O.; Comin, R.; Hedhili, M. N.; Mohammed, O. F.; Lu, Z. H.; Kim, D. H.; Sargent, E. H.; 25 ACS Paragon Plus Environment

Page 27
ACS Applied Materials & Interfaces

1 2 3 4 5 6 7 8 9 10 11 12 13 14 15 16 17 18 19 20 21 22 23 24 25 26 27 28 29 30 31 32 33 34 35 36 37 38 39 40 41 42 43 44 45 46 47 48 49 50 51 52 53 54 55 56 57 58 59 60

(27)

(28)

(29) (30) (31)

(32) (33) (34)

(35) (36) (37) (38) (39) (40)

Bakr, O. M. Highly Efficient Perovskite-Quantum-Dot Light-Emitting Diodes by Surface Engineering. Adv. Mater. 2016, 28, 8718–8725. De Roo, J.; Ibáñez, M.; Geiregat, P.; Nedelcu, G.; Walravens, W.; Maes, J.; Martins, J. C.; Van Driessche, I.; Kovalenko, M. V.; Hens, Z. Highly Dynamic Ligand Binding and Light Absorption Coefficient of Cesium Lead Bromide Perovskite Nanocrystals. ACS Nano 2016, 10, 2071–2081. Raja, S. N.; Olson, A. C. K.; Limaye, A.; Thorkelsson, K.; Luong, A.; Lin, L.; Ritchie, R. O.; Xu, T.; Alivisatos, A. P. Influence of Three-Dimensional Nanoparticle Branching on the Young’s Modulus of Nanocomposites: Effect of Interface Orientation. Proc. Natl. Acad. Sci. U. S. A. 2015, 112, 6533–6538. Wang, C.; Bai, C. Single Molecule Chemistry and Physics; Springer Science & Business Media, New York, 2006; p 507. Kuno, M.; Fromm, D. P.; Hamann, H. F.; Gallagher, A.; Nesbitt, D. J. “On”/ “Off” Fluorescence Intermittency of Single Semiconductor Quantum Dots. The Journal of Chemical Physics 2001, 115, 1028-1040. Meyns, M.; Perálvarez, M.; Heuer-Jungemann, A.; Hertog, W.; Ibáñez, M.; Nafria, R.; Genç, A.; Arbiol, J.; Kovalenko, M. V.; Carreras, J.; Cabot, A.; Kanaras, A. G. Polymer-Enhanced Stability of Inorganic Perovskite Nanocrystals and Their Application in Color Conversion LEDs. ACS Appl. Mater. Interfaces 2016, 8, 19579-19586. Babin, V.; Fabeni, P.; Nikl, M.; Pazzi, G. P.; Sildos, I.; Zazubovich, N.; Zazubovich, S. Polarized Luminescence of CsPbBr3 Nanocrystals (Quantum Dots) in CsBr:Pb Single Crystal. Chem. Phys. Lett. 1999, 314, 31–36. Dan, W.; Wu, D.; Dong, D.; Chen, W.; Hao, J.; Qin, J.; Xu, B.; Wang, K.; Sun, X. Polarized Emission From CsPbX3 Perovskite Quantum Dots. Nanoscale 2016, 8, 11565-11570. Raja, S. N.; Basu, S.; Limaye, A. M.; Anderson, T. J.; Hyland, C. M.; Lin, L.; Alivisatos, A. P.; Ritchie, R. O. Strain-Dependent Dynamic Mechanical Properties of Kevlar to Failure: Structural Correlations and Comparisons to Other Polymers. Mater. Today Commun. 2015, 2, e33–e37. Bronstein, N. D.; Yao, Y.; Xu, L.; O’Brien, E.; Powers, A. S.; Ferry, V. E.; Alivisatos, A. P.; Nuzzo, R. G. Quantum Dot Luminescent Concentrator Cavity Exhibiting 30-Fold Concentration. ACS Photonics 2015, 2, 1576–1583. Powers, A. S.; Liao, H.-G.; Raja, S. N.; Bronstein, N. D.; Alivisatos, A. P.; Zheng, H. Tracking Nanoparticle Diffusion and Interaction During SelfAssembly in a Liquid Cell. Nano Lett. 2016, acs.nanolett.6b02972. Chen, F.; Gerion, D. Fluorescent CdSe/ZnS Nanocrystal-Peptide Conjugates for Long-Term, Nontoxic Imaging and Nuclear Targeting in Living Cells. Nano Lett. 2004, 4, 1827–1832. Wang, J.; Gudiksen, M. S.; Duan, X.; Cui, Y.; Lieber, C. M. Highly Polarized Photoluminescence and Photodetection From Single Indium Phosphide Nanowires. Science 2001, 293, 1455–1457. Hu, J.; Li, L. S.; Yang, W.; Manna, L.; Wang, L. W.; Alivisatos, A. P. Linearly Polarized Emission from Colloidal Semiconductor Quantum Rods. Science 2001, 292, 2060-2063. Li, Y.; Pham, J. Q.; Johnston, K. P.; Green, P. F. Contact Angle of Water on 26 ACS Paragon Plus Environment

Page 26 of 34

Page 28
Page 27 of 34

1 2 3 4 5 6 7 8 9 10 11 12 13 14 15 16 17 18 19 20 21 22 23 24 25 26 27 28 29 30 31 32 33 34 35 36 37 38 39 40 41 42 43 44 45 46 47 48 49 50 51 52 53 54 55 56 57 58 59 60

ACS Applied Materials & Interfaces

(41) (42) (43)

(44) (45) (46) (47) (48)

(49) (50) (51) (52)

(53)

(54)

Polystyrene Thin Films: Effects of CO2 Environment and Film Thickness. Langmuir 2007, 23, 9785–9793. Ramaratnam, K.; Tsyalkovsky, V.; Klep, V.; Luzinov, I. Ultrahydrophobic Textile Surface via Decorating Fibers with Monolayer of Reactive Nanoparticles and Non-Fluorinated Polymer. Chem. Commun. 2007, 43, 4510–4512. Chanda, J.; Ionov, L.; Kirillova, A.; Synytska, A. New Insight Into Icing and DeIcing Properties of Hydrophobic and Hydrophilic Structured Surfaces Based on Core–Shell Particles. Soft Matter 2015, 11, 9126–9134. Raja, S. N.; Zherebetskyy, D.; Wu, S.; Ercius, P.; Powers, A.; Olson, A. C. K.; Du, D. X.; Lin, L.; Govindjee, S.; Wang, L.-W.; Xu, T.; Alivisatos, A. P.; Ritchie, R. O. Mechanisms of Local Stress Sensing in Multifunctional Polymer Films Using Fluorescent Tetrapod Nanocrystals. Nano Lett. 2016, 16, 50605067. Chen, J.; Huang, X.; Jiang, P.; Wang, G. Protection of SEBS/PS Blends Against Gamma Radiation by Aromatic Compounds. J. Appl. Polym. Sci. 2009, 112, 1076–1081. Sadoway, D. R. Block and Graft Copolymer Electrolytes for High-Performance, Solid-State, Lithium Batteries. J. Power Sources 2004, 129, 1–3. Raja, S. N.; Luong, A. J.; Zhang, W.; Lin, L.; Ritchie, R. O.; Alivisatos, A. P. Cavitation-Induced Stiffness Reductions in Quantum Dot–Polymer Nanocomposites. Chem. Mater. 2016, 28, 2540–2549. Basu, S.; Hay, J. L.; Swindeman, J. E.; Oliver, W. C. Continuous Dynamic Analysis: Evolution of Elastic Properties with Strain. MRS Commun. 2014, 4, 25–29. Raja, S. N.; Olson, A. C. K.; Thorkelsson, K.; Luong, A. J.; Hsueh, L.; Chang, G.; Gludovatz, B.; Lin, L.; Xu, T.; Ritchie, R. O.; Alivisatos, A. P. Tetrapod Nanocrystals as Fluorescent Stress Probes of Electrospun Nanocomposites. Nano Lett. 2013, 13, 3915–3922. Kubista, M.; Sjöback, R.; Eriksson, S.; Albinsson, B. Experimental Correction for the Inner-Filter Effect in Fluorescence Spectra. Analyst (Cambridge, U. K.) 1994, 119, 417–419. Boisseau, P.; Lahmani, M. Nanoscience: Nanobiotechnology and Nanobiology; Springer Science & Business Media: Berlin, 2010; pg 149. Park, Y.-S.; Guo, S.; Makarov, N. S.; Klimov, V. I. Room Temperature SinglePhoton Emission From Individual Perovskite Quantum Dots. ACS Nano 2015, 9, 10386–10393. van Sark, W. G. J. H. M.; Frederix, P. L. T. M.; Van den Heuvel, D. J.; Gerritsen, H. C.; Bol, A. A.; van Lingen, J. N. J.; de Mello Donegá, C.; Meijerink, A. Photooxidation and Photobleaching of Single CdSe/ZnS Quantum Dots Probed by Room-Temperature Time-Resolved Spectroscopy. J. Phys. Chem. B 2001, 105, 8281–8284. Wang, Y.; Li, X.; Sreejith, S.; Cao, F.; Wang, Z.; Stuparu, M. C.; Zeng, H.; Sun, H. Photon Driven Transformation of Cesium Lead Halide Perovskites From Few-Monolayer Nanoplatelets to Bulk Phase. Adv. Mater. 2016, 10.1002/adma.201604110 Atkins, P.; de Paula, J. Physical Chemistry; Macmillan: New York, 2006; p 879. 27 ACS Paragon Plus Environment

Page 29
ACS Applied Materials & Interfaces

1 2 3 4 5 6 7 8 9 10 11 12 13 14 15 16 17 18 19 20 21 22 23 24 25 26 27 28 29 30 31 32 33 34 35 36 37 38 39 40 41 42 43 44 45 46 47 48 49 50 51 52 53 54 55 56 57 58 59 60

(55)

Jang, E.; Jun, S.; Jang, H.; Lim, J.; Kim, B.; Kim, Y. White-Light-Emitting Diodes with Quantum Dot Color Converters for Display Backlights. Adv. Mater. 2010, 22 (28), 3076–3080.

28 ACS Paragon Plus Environment

Page 28 of 34

Page 30
Page 29 of 34

1 2 3 4 5 6 7 8 9 10 11 12 13 14 15 16 17 18 19 20 21 22 23 24 25 26 27 28 29 30 31 32 33 34 35 36 37 38 39 40 41 42 43 44 45 46 47 48 49 50 51 52 53 54 55 56 57 58 59 60

ACS Applied Materials & Interfaces

Table of Contents (TOC) Figure

10 mm

29 ACS Paragon Plus Environment

Page 31
ACS Applied Materials & Interfaces

1 2 3 4 5 6 7 8 9 10 11 12 13 14 15 16 17 18 19 20 21 22 23 24 25 26 27 28 29 30 31 32 33 34 35 36 37 38 39 40 41 42 43 44 45 46 47 48 49 50 51 52 53 54 55 56 57 58 59 60

a

c

e

b

d

f

Page 30 of 34

Figure 1. (a) TEM micrograph of zero-dimensional CsPbBr3 nanocubes. The inset high-

resolution image illustrates the crystallinity of individual nanocubes. Scale bar is 30 nm and 8 nm for inset. (b) TEM micrograph of a ~200 nm thick composite film, illustrating that nanocubes are also singly-dispersed after insertion into SEBS polymer; the size of nano-cubes remains the same ~8±1 nm within error before and after polymer encapsulation. Scale bar is 200 nm. (c) One-dimensional single nanowires segregate to form bundles and are challenging to separate. Scale bar is 100 nm and 10 nm for inset. (d) After insertion into a polymer the bundles retain their overall size and structure. Scale bar is 200 nm. (e) When dried, two-dimensional perovskite nanoplates tend to stack forming columnar phases. Scale bar is 50 nm and 10 nm for inset. (f) TEM micrograph of perovskite nanoplates after insertion into a polymer, individual nanoplates are seen in a stacked array. Scale bar is 50 nm. (b),(d),(f), Insets are cartoons of the three different shapes in this work.

ACS Paragon Plus Environment

Page 32
Page 31 of 34

1 2 3 4 5 6 7 8 9 10 11 12 13 14 15 16 17 18 19 20 21 22 23 24 25 26 27 28 29 30 31 32 33 34 35 36 37 38 39 40 41 42 43 44 45 46 47 48 49 50 51 52 53 54 55 56 57 58 59 60

ACS Applied Materials & Interfaces

a

b

c

Figure 2. (a) Normalized absorption (blue) and emission spectra of QD-polymer composites before (gray) and after (red), spin-casting polystyrene-composites on glass substrates. Emission from dry nanocube-polymer composites demonstrate a red-shifting of 2±1 nm. (b) The emission peak FWHM of spun-cast nanowire-composites shows 2±1 nm broadening and no peak shift. (c) Nanoplate-composites demonstrate strongly quantum-confined, blue-shifted emission (λmax = 494 nm) which red-shifts by 6±1 nm upon drying, resulting in composites that emit bluer light (λmax = 502 nm) compared to nanocubes (λmax = 517 nm). Dashed line is an eye guide. Spun-cast glass with nanocube-polymer and nanoplate-polymer composites under UV illumination ((a) and (c) insets respectively; scale bar is 5 mm). ((b) inset). Microscope image of spun-cast nanowirepolymer composites (excited with 488 nm laser light) showing random orientation of wirebundles. Scale bar is 30 µm.

ACS Paragon Plus Environment

Page 33
ACS Applied Materials & Interfaces

1 2 3 4 5 6 7 8 9 10 11 12 13 14 15 16 17 18 19 20 21 22 23 24 25 26 27 28 29 30 31 32 33 34 35 36 37 38 39 40 41 42 43 44 45 46 47 48 49 50 51 52 53 54 55 56 57 58 59 60

a

c

b

d

e

Page 32 of 34

Nanowire composite

Nanocube composite

Figure 3. Polarized emission from aligned perovskite nanowires. (a) Optical microscope image of a mechanically drawn nanowire-polymer (PLMA) composite fiber. Shear forces align the high aspect ratio (>100) nanowire-bundles parallel to the long axis of the polymer composite fiber. The nanowires are excited with 456 nm laser light and emit green 517 nm light. (b) Nanocubecomposite fibers fabricated with the same conditions do not show similar alignment. Scale bar 20 µm. (c) Confocal microscope image of emitted light (band-pass filter 514±10 nm) depicting the alignment of bundles inside the fiber and a close-up depicting (d) two such aligned bundles. 𝐼 −𝐼 (e) Calculated polarization (𝑃 = 𝐼∥ +𝐼⊥ ) as a function of polarized analyzer angle of nanowire∥

⊥

polymer fiber (red) and nanocube-polymer fiber (blue) demonstrating significant polarized emission (Pmax = 0.44) in nanowires composite parallel to the fiber axis, as compared to the nanocubes composite (Pmax = 0.08).

ACS Paragon Plus Environment

Page 34
Page 33 of 34

Offset Intensity (A.U.)

60 min H2O

Time (min)

1 0.8 0.6 0.4 0.2 0 0

0.8 0.6

Day 11

0.4 0.2 In Air

25

50

in H2O

75

100

0

Before H2O After H2O

1 0.5 0

d Engineering Stress (MPa)

Relative PLQY (A.U)

Air

b Relative PLQY (A.U)

514

c

a

Absolute PLQY

1 2 3 4 5 6 7 8 9 10 11 12 13 14 15 16 17 18 19 20 21 22 23 24 25 26 27 28 29 30 31 32 33 34 35 36 37 38 39 40 41 42 43 44 45 46 47 48 49 50 51 52 53 54 55 56 57 58 59 60

ACS Applied Materials & Interfaces

480 500 520 540 560 Wavelength (nm) 0.2

1.5 0.1

1

0 0

No QDs With QDs 0.02 0.04 0.06

0.5 0 0

Time (days)

2 4 Engineering Strain

6

Figure 4. (a) Relative quantum yield of as-synthesized nanocubes in water as a function of soaking time in mins (black). The quantum yield decay is fitted to a mono-exponential function (blue), where the decay coefficient is 16 min, demonstrating the as-synthesized QDs’ sensitivity to water. The perovskite QD degradation is visible to the naked eye, as shown in pictures of drop-casted as-synthesized samples, excited with UV (λ = 365 nm) before and after 60 min of water soaking. (b) Relative and absolute quantum yield of 150 µm-thick nanocubes-polymer composite films after >4 months of water-soaking, indicating retention of high quantum yield. Thin 3-µm spun-cast composite films also demonstrate enhanced water stability as illustrated by (Inset pictures) after 11 days of soaking in water and in air. (c) Composite emission spectra before and after 1 month of water soaking, indicating no changes to the spectra from the original 514 nm and FWHM of 17 nm. (d) No significant changes in the polymer’s macroscopic mechanical properties is seen after QD incorporation, as demonstrated by tensile engineering stress-strain curves. Inset indicates first 0.07 strain

ACS Paragon Plus Environment

Page 35
composite

as-synthesized

Excitation Flux (W/cm2) 0

0.5

0.8

1 0

0.6 2.5

40 3 1 0

5

Photons Absorbed/QD X 106

-2

485 500 515 530 545 Wavelength (nm) 1

composite

0.8 -1

Relative PL

as-synthesized

Page 34 of 34

b

d 1

PL Peak Shift (nm)

c PL Peak Shift (nm)

Photons Absorbed (1010/QD)

a

Relative PL

1 2 3 4 5 6 7 8 9 10 11 12 13 14 15 16 17 18 19 20 21 22 23 24 25 26 27 28 29 30 31 32 33 34 35 36 37 38 39 40 41 42 43 44 45 46 47 48 49 50 51 52 53 54 55 56 57 58 59 60

Photons Absorbed/QD

ACS Applied Materials & Interfaces

0.6 0 0

2

4

6

Photons Absorbed/QD X 1010

Figure 5. Enhanced light stability in perovskite-polymer composites. (a) Measurements of photons absorbed per quantum dot prior to photo-degradation as a function of excitation flux. Comparing as-synthesized QDs (blue) and composites (SEBS red) (PS magenta) shows a clear enhancement in the composites. A power-law like model (exponent value of 0.83) fits the high fluxes, but deviates at low fluxes suggesting a diffusion-controlled degradation pathway. (b) Selection of normalized raw emission spectra of nanocube-polymer composite as a function of number of photons absorbed per quantum dot, demonstrating the typical degradation pathway of the composites. Spectra are arbitrarily offset for clarity; dashed line is an eye guide. (c) Representative light-soaking trial of as-synthesized QDs film at a flux of 30 W/cm2, illustrating photo-brightening (black) and initial blueshifts (blue) indicative of photo-degradation. (d) Representative light-soaking trial of nanocube-polymer composite at a flux of 5.3 x 104 W/cm2 as a function of number of photons absorbed per quantum dot, suggesting a different degradation pathway, with observed photo-bleaching (black) and red-shifting (red) at high fluxes.

ACS Paragon Plus Environment
