Repository: m-rui001/pdfonly-stem

# PDF-only STEM 论文语料与处理流水线

本仓库保存一份截至 2026-09-25 的论文全文处理产物，并保留元数据采集、来源探测、PDF 下载和导出脚本。文件夹名使用 SHA-1 内容标识；`out/catalog.csv` 将每个标识映射到 DOI、OpenAlex ID、年份和已有的 HTML、OCR HTML、Markdown 文件。

## 仓库内容

- `scripts/`：OpenAlex 元数据采集、结构化来源探测、URL 补源、PDF 下载和 TSV 导出脚本。
- `out/html/<sha1>/index.html`：正文可提取文本的 HTML。
- `out/html_ocr/<sha1>/index.html`：OCR 流程处理后的 HTML。
- `out/md/<sha1>.md`：按论文脉络撰写的中文 Markdown 总结。
- `out/reviews/<sha1>.review.json`：总结审核记录；其中源 HTML 路径已转为仓库相对路径。
- `out/catalog.csv`：安全筛选后的作品目录，不含本机绝对路径和正文抽样片段。

本快照包括 **949** 个普通 HTML、**265** 个 OCR HTML、**914** 个 Markdown，总计 **914** 份对应审核记录。原始 PDF、EPUB、OCR 原始 JSON、SQLite 下载状态库、临时文件、日志、API 密钥和本机环境配置不在仓库中。原始 OCR JSON 仍保留在本机的 `out/ocr_raw_zai/`。

File: out/html/449138f7f6b7fad5addda594337837496f676330/index.html (part 2 of 2)
Reversible magnesium and aluminium ions insertion in cation-deficient anatase TiO2
with ethanol. The solid was dried at 80 °C overnight, and further outgassed at 150 °C overnight under vacuum. For comparison, anatase TiO2 was synthesized using the same solvothermal process without HF. Chemical magnisiation has been performed by using the intercalating agent ethylmagnesium bromide (CH3CH2MgBr). Intercalation reactions using ethylmagnesium bromide solution (3.0 M in diethyl ether, Sigma-Aldrich) were carried out by adding the CH3CH2MgBr solution drop-by-drop with the excess concentration in diethyl ether to the solid host Ti0.780.22O1.12F0.4(OH)0.48 and stirring the mixture for 48 hours at room temperature. The obtained powder was collected by filtration, washed with anhydrous diethyl ether solvent, and dried under vacuum. All subsequent operations were carried out in an argon-filled glove box. Mg battery electrochemical characterization. The working electrode was composed of 80 wt% active material, 10 wt% conductive carbon (SuperP, Timcal), and 10 wt% polyvinylidene difluoride (PVDF, Aldrich) binder, where active material is either TiO2 or Ti0.780.22O1.12F0.4(OH)0.48. They were suspended in N-methyl-2-pyrrolidone (NMP, SigmaAldrich) by hand milling using a mortar, and then drop coated on a Mo foil at the geometrical active mass density of 2 mg cm-2. 0.2 mol L-1 2PhMgCl-AlCl3/THF was used as the electrolyte, and borosilicate glass-fiber filter paper (Whatmann grade GF/A) was used as the separator. Mg metal (99.9%, Good fellow) was used as the reference electrode and the counter electrode. Electrochemical measurements were carried out at 25 oC using a three-electrode Swagelok-type cell assembled in an argon-filled glove box. Galvanostatic discharge-charge measurements at different current densities in the potential range of 0.05-2.3 V vs. Mg2+/Mg were performed, and the specific capacities were calculated based on the mass of the active material within the electrode. Diffusion coefficient was estimated using galvanostatic intermittent titration technique (GITT).37,38 GITT measurements were carried out after single discharge-charge cycle. A constant-current discharge pulse of 10 mA g-1 was applied to a cell for 1 h followed by a relaxation potential measurement for 10 h. Potential variation (dEocp/dt) after 10 h was smaller than 5 mV h-1, and this protocol was repeated until the cell potential reached 0.05 V vs. Mg2+/Mg. Al battery electrochemical characterization. The working electrode was composed of 80 wt% active material, 10 wt% conductive carbon (Super P, Timcal), and 10 wt% polytetrafluoroethylene (PTFE, 60 wt % dispersion in water, Aldrich) binder, where active material is either TiO2 or Ti0.780.22O1.12F0.4(OH)0.48. They were suspended in Milli-Q water by hand milling using a mortar, and then drop coated on a glassy carbon plate (HTW Germany) at the geometrical active mass density of 2 mg cm-2. Al wire (>99.99%, Aldrich), 19

Page 21
and Al metal plate (99.99%, Alfa Aesar) were used as the reference electrode, and the counter electrode. A chloroaluminate based room-temperature ionic liquid ([EMIm]Cl-AlCl3) was used as the electrolyte. It was prepared by slowly mixing 1-ethyl-3-methylimidazolium chloride ([EMIm]Cl, 98%, Aldrich) and anhydrous AlCl3 (99.99%, Ultra-dry, Alfa Aesar) under stirring condition by the mole ratio of 1:1.1 in an argon-filled glove box. [EMIm]Cl was dried at 120 °C under the vacuum (< 1 Pa) for 12 h prior to use. Borosilicate glass-fiber filter paper (Whatmann grade GF/D) was used as the separator. Electrochemical measurements were carried out at 25 oC using a three-electrode Swagelok-type cell assembled in an argon-filled glove box. Galvanostatic discharge-charge measurements in the potential range of 0.01-1.8 V vs. Al3+/Al were performed by using Biologic MPG-2 system, and the specific capacities were calculated based on the mass of the active material within the electrode. Electron microscopy (STEM-EELS). High-resolution TEM experiments were acquired using a JEOL-ARM200F 200 kV equipped of a Cs image corrector and a Cold-FEG. TEM images have been processed using FIJI and Digital Micrograph softwares. HR-TEM images were calculated using the MactempasX-2 software. EDX-STEM and EELS-STEM analyses were acquired using a FEI-TITAN 80-300 kV with ChemiSTEM capability (Cs probe corrector and X-FEG). EELS experiments were carried out on a post-column energy filter system (Gatan Tridiem 865 ER) operated at 80 kV. The processing of the EELS spectrum images

was

carried

out

using

Hyperspy

multidimensional

data

analysis

(https://doi.org/10.5281/zenodo.240660). Ex-situ synchrotron X-ray scatting characterization. To obtain an insight picture of Mg intercalation/deintercalation process during the entire electrochemical reaction, the Swagelok cells with active electrode materials at different discharged and charged states were disassembled in the glove box and the electrodes were washed by tetrahydronfuran (THF) to remove the residuals. After evacuating the THF, the active materials were scraped off from Mo foil, loaded inside in the Kapton capillaries and sealed in the Argon-filled glove box to avoid exposing to air for the high energy synchrotron X-ray scatting characterization, and data were collected at the starting electrode and the electrodes recovered in various discharged and charged states. The chemically magnisiated sample was loaded inside in the Kapton capillaries and sealed in the Argon-filled glove box to avoid exposing to air for synchrotron X-ray scatting characterization.

20

Page 22
For pair distribution function (PDF) analysis, X-ray scattering data, from which it would be suitable to obtain the PDF data, were measured at the 11-ID-B beamline at the Advanced Photon Source located at Argonne National Laboratory. Synchrotron diffraction data were collected using high energy X-rays (λ = 0.2128 Å) allowing high values of momentum transfer.47,48 One-dimensional diffraction data were obtained by integrating the diffraction images within fit2D.49 The G(r) function was extracted from the data following Fourier transformation using PDFgetX2,50 after correcting for background and Compton scattering. The refinement of the PDF data was performed using the PDFgui software.51 Refined parameters were the instrument parameters, the lattice parameters, the atomic displacement parameters, the anion position, the cationic site occupancy, and the Mg occupancy. 19F

solid-state MAS NMR spectroscopy. Experimental details about the 19F solid-state

magic angle spinning (MAS) NMR spectrum of Ti0.780.22O1.12F0.40(OH)0.48 have been reported previously.20 19F solid-state MAS NMR experiments on chemically magnesiated sample and TiF3 were performed on a Bruker Avance III spectrometer operating at 7.0 T (19F Larmor frequency of 282.2 MHz), using a 2.5 mm CP-MAS probehead. Samples were kept in a dry glove box under nitrogen atmosphere and the rotors were ﬁlled inside the glove box to avoid any hydration of the samples. As the samples are paramagnetic, all spectra were recorded at high spinning frequencies (≥ 30 kHz) to enhance the sensitivity and resolution.52 19

F MAS NMR spectra were acquired using one pulse sequence. The 90° pulse length was set

to 1.75 μs and the recycle delay to 20 s (2 s for TiF3). Depending on the samples and sequences, between 128 and 512 scans were accumulated. Isotropic peaks were discriminated from spinning sidebands by comparing spectra acquired at two spinning frequencies (30 and 34 kHz). Due to air frictional heating, the sample temperature increases with the spinning frequency. 207Pb isotropic chemical shift of Pb(NO3)2 was used as a NMR thermometer.53,54 19

F MAS NMR spectra are referenced to CFCl3 and they were fitted with the DMFit

software,55 using, as for diamagnetic systems, four parameters: the isotropic chemical shift, δiso (ppm) = (δxx + δyy + δzz)/3, the chemical shift anisotropy (CSA), δcsa (ppm) = δzz - δiso, the asymmetry parameter, ƞcsa = |δyy - δxx|/ δcsa, and the Gaussian-Lorentzian shape factor. The principal components of the chemical shift tensor are defined in the sequence |δzz - δiso| ≥ |δxx δiso| ≥ |δyy - δiso|. Hyperfine interactions between the unpaired electrons and the studied nucleus are not explicitly considered in these fits. Density functional theory (DFT) calculations. Density functional theory (DFT) calculations were performed using the plane-wave code VASP,56,57 with valence electrons described by a plane-wave basis with a cutoff of 500 eV. Interactions between core and valence electrons 21

Page 23
were described with the PAW method,58 with cores of [Ar] for Ti, [He] for O, [He] for F, [He] for Li, [Ne] for Mg, and [He] for Al. The calculations used the revised Perdew-BurkeErnzerhof generalized gradient approximation PBEsol,59 supplemented with a Dudarev +U correction applied to the Ti d states (GGA+U). We used a value of UTi,d = 4.2 eV, which has previously been used to model lithium intercalation in anatase TiO2 and TiO2(B).60-62 To model intercalation into stoichiometric anatase, we first performed a full geometry optimization on a 3×3×1 anatase TiO2 supercell (108 atoms). Optimised lattice parameters were obtained from a series of constant volume relaxations, with the resulting data fitted to the Murnaghan equation of state. X=(Li, Mg, Al) intercalation was modelled with a single inserted

ion

at

an

interstitial

site

(XTi36O72).

To

model

intercalation

into

Ti0.780.22O1.12F0.40(OH)0.48, we considered both a [VTi+4FO] vacancy complex, and a [2VTi+8FO] paired vacancy complex, where the vacancies occupy [100]-aligned adjacent Ti sites. Both structures have the maximum possible number of FO in the same (001) plane as the vacancies, i.e. in equatorial sites for the coordination octahedra. These configurations have previously been shown from DFT calculations to be the most stable for each stoichiometry. 22 Single vacancy calculations used a parent 3×3×1 anatase supercell, and paired vacancy calculations used a parent 4×4×2 anatase supercell. Vacancy intercalation calculations used the same optimized lattice parameters as the stoichiometric 3×3×1 cell. Individual calculations were considered geometry optimized when all atomic forces were smaller than 0.01 eV Å-1. All calculations were spin polarized, and used a 2×2×2 Monkhorst-Pack grid for sampling k-space for the 3×3×1 cells, and a 1×1×1 grid for the 4×4×2 cells. To calculate intercalation energies, reference calculations for the corresponding metallic bulks were performed using the same convergence criteria as above. We considered 2 atom cells for Li and Mg, and a 4 atom cell for Al, with 16×16×16 Monkhorst-Pack grids for k‑space sampling. A data set containing the calculation inputs and outputs, and the analysis scripts for calculating the intercalation energies is available at the University of Bath Data Archive.63

Data availability. The source data necessary to support the findings of this paper are available from the corresponding author upon request. Supporting data for the computational work described in this study is available as Ref. 63, published under the CC-BY-SA-4.0 license. This repository contains (1) the complete DFT dataset used to support the findings of this study; (2) a Python script for collating the relevant data; (3) a Jupyter notebook containing all computational data analysis. (2) & (3) use the vasppy Python module, available under the MIT license.64 22

Page 24
References 47. Chupas, P. J. et al. Rapid-acquisition pair distribution function (RA-PDF) analysis. J. Appl. Crystallogr. 36, 1342-1347 (2003). 48. Chupas, P. J., Chapman, K. W. & Lee, P. L. Applications of an amorphous silicon-based area detector for high-resolution, high-sensitivity and fast time-resolved pair distribution function measurements. J. Appl. Crystallogr. 40, 463-470 (2007). 49. Hammersley, A. P., Svensson, S. O., Hanfland, M., Fitch, A. N. & Hausermann, D. Twodimensional detector software: From real detector to idealised image or two-theta scan. High Pressure Res. 14, 235-248 (1996). 50. Qiu, X., Thompson, J. W. & Billinge, S. J. L. PDFgetX2: a GUI-driven program to obtain the pair distribution function from X-ray powder diffraction data. J. Appl. Crystallogr. 37, 678 (2004). 51. Farrow, C. L. et al. PDFfit2 and PDFgui: computer programs for studying nanostructure in crystals. J. Phys.: Condens. Matter. 19, 335219 (2007). 52. Ishii, Y., Wickramasinghe, N. P. & Chimon, S. A New Approach in 1D and 2D 13C HighResolution Solid-State NMR Spectroscopy of Paramagnetic Organometallic Complexes by Very Fast Magic-Angle Spinning. J. Am. Chem. Soc. 125, 3438-3439 (2003). 53. van Gorkom, L. C. M., Hook, J. M., Logan, M. B., Hanna, J. V. & Wasylishen, R. E. Solid-state lead-207 NMR of lead(II) nitrate: Localized heating effects at high magic angle spinning speeds. Magn. Reson. Chem. 33, 791-795 (1995). 54. Bielecki, A. & Burum, D. P. Temperature Dependence of 207Pb MAS Spectra of Solid Lead Nitrate. An Accurate, Sensitive Thermometer for Variable-Temperature MAS. J. Magn. Reson., Ser. A 116, 215-220 (1995). 55. Massiot, D. et al. Modelling one- and two-dimensional solid-state NMR spectra. Magn. Reson. Chem. 40, 70-76 (2002). 56. Kresse, G. & Hafner, J. Norm-conserving and ultrasoft pseudopotentials for first-row and transition elements. J. Phys.: Condens. Matter. 6, 8245 (1994). 57. Kresse, G. & Furthmüller, J. Efficiency of ab-initio total energy calculations for metals and semiconductors using a plane-wave basis set. Comput. Mater. Sci. 6, 15-50 (1996). 58. Kresse, G. & Joubert, D. From ultrasoft pseudopotentials to the projector augmentedwave method. Phys. Rev. B 59, 1758-1775 (1999). 59. Perdew, J. P. et al. Restoring the Density-Gradient Expansion for Exchange in Solids and Surfaces. Phys. Rev. Lett. 100, 136406 (2008).

23

Page 25
60. Morgan, B. J. & Watson, G. W. GGA +U description of lithium intercalation into anatase TiO2. Phys. Rev. B 82, 144119 (2010). 61. Morgan, B. J. & Watson, G. W. Role of Lithium Ordering in the LixTiO2 Anatase → Titanate Phase Transition. J. Phys. Chem. Lett. 2, 1657-1661 (2011). 62. Morgan, B. J. & Madden, P. A. Lithium intercalation into TiO2(B): A comparison of LDA, GGA, and GGA+U density functional calculations. Phys. Rev. B 86, 035147 (2012). 63. Morgan, B. J. et al., Computational Dataset for “Reversible Magnesium and Aluminiumions Insertion in Cation-Deficient Anatase TiO2”, University of Bath Research Data Archive, http://researchdata.bath.ac.uk/id/eprint/397, doi:10.15125/BATH-00397. 64. Morgan, B. J., “vasppy - a Python suite for manipulating VASP files”, https://github.com/bjmorgan/vasppy, doi:10.5281/zenodo.801663.

24
