Repository: m-rui001/pdfonly-stem

# PDF-only STEM 论文语料与处理流水线

本仓库保存一份截至 2026-09-25 的论文全文处理产物，并保留元数据采集、来源探测、PDF 下载和导出脚本。文件夹名使用 SHA-1 内容标识；`out/catalog.csv` 将每个标识映射到 DOI、OpenAlex ID、年份和已有的 HTML、OCR HTML、Markdown 文件。

## 仓库内容

- `scripts/`：OpenAlex 元数据采集、结构化来源探测、URL 补源、PDF 下载和 TSV 导出脚本。
- `out/html/<sha1>/index.html`：正文可提取文本的 HTML。
- `out/html_ocr/<sha1>/index.html`：OCR 流程处理后的 HTML。
- `out/md/<sha1>.md`：按论文脉络撰写的中文 Markdown 总结。
- `out/reviews/<sha1>.review.json`：总结审核记录；其中源 HTML 路径已转为仓库相对路径。
- `out/catalog.csv`：安全筛选后的作品目录，不含本机绝对路径和正文抽样片段。

本快照包括 **949** 个普通 HTML、**265** 个 OCR HTML、**914** 个 Markdown，总计 **914** 份对应审核记录。原始 PDF、EPUB、OCR 原始 JSON、SQLite 下载状态库、临时文件、日志、API 密钥和本机环境配置不在仓库中。原始 OCR JSON 仍保留在本机的 `out/ocr_raw_zai/`。

File: out/html/cce9af830b397f53be18ec5fb3324357b23bc397/index.html (part 3 of 4)
Electronic and Optical Properties of 2D Transition Metal Carbides and Nitrides (MXenes)
MXene was also exploited in biological sensing. As an example, field-effect transistor (FET) based on Ti3C2Tx was used for dopamine and neural activity detection, as shown in Figure 9g.[197] Interestingly, the device showed gate-dependent ambipolar characteristic (Figure 9h), and the conductivity of the device increased with increasing dopamine concentration, possibly due to hole-doping effect of dopamine (Figure 9i).[198] The device showed a large detection range of 1x107

-2x10-3 molar dopamine concentration. Moreover, MXene also exhibited excellent

biocompatibility and stability in neural activity measurements despite an anticipated high F content on the surface. MXenes have also been employed as substrates for other functional materials for sensing applications. For example, stimuli-responsive poly(2-(dimethylamino)ethyl methacrylate) polymer was grafted onto V2CTx MXene. The composite was sensitive to temperature fluctuation and CO2 adsorption.[199] Hemoglobin-immobilized on Ti3C2Tx particles was sensitive toward H2O2 and nitrite detection.[200-201] Glucose oxidase enzyme immobilized on Nafion solubilized Au/MXene nanocomposite can be used as a glucose biosensor.[202] MXene/DNA/Pd/Pt nanocomposite was shown to have high sensitivity and selectivity toward dopamine detection.[203] Recently, partially oxidized Ti3C2Tx thin films was reported to show a photoresponse in the UV region due to TiO2 nanocrystals formed on conductive MXene sheets.[204] It is important to note that sensing applications of MXenes is based on changes in either electrical, electrochemical, or optical properties with external stimuli. Therefore, understanding the underlying mechanisms of the effects of stimuli on the aforementioned properties of various MXenes is an important step toward exploiting them in sensing applications.

Page 42
1 2 3 4 5 6 7 8 9 10 11 12 13 14 15 16 17 18 19 20 21 22 23 24 25 26 27 28 29 30 31 32 33 34 35 36 37 38 39 40 41 42 43 44 45 46 47 48 49 50 51 52 53 54 55 56 57 58 59 60 61 62 63 64 65

Figure 9. Molecular sensing properties: (a) Adsorption sites of different gases on Ti2CO2 MXene. (b) Charge density distribution and (c) predicted I-V characteristics of Ti2CO2 with adsorbed NH3 and CO2 molecules. (d) A gas sensor made from d-Ti3C2Tx drop-casted on an interdigitated circuit. (e) Response of MXene’s resistivity upon adsorption of different gases. (f) Calculated adsorption energy of ammonia and acetone molecules on Ti3C2Tx MXene compared to other 2D materials. (g) d-Ti3C2Tx-based FET device for neural activity detection. (h) The device’s transfer curve and (i) its response to dopamine concentrations. Reproduced with permission from[192] (a-c),[196] (d),[15] (e-f), and[197] (g-i). Copyright 2015, American Chemical Society (a-c), 2017, American Chemical Society (d), 2018, American Chemical Society (e, f), and 2016, Wiley-VCH (g-i).

9. MXene Heterostructures The 2D nature of MXenes allows them to be assembled, layer-by-layer, with other MXenes or 2D materials forming van der Waals heterostructures with precisely chosen sequence as shown in Figure 10a.[205-206] Theoretical studies have shown that the electronic properties of MXenes are

Page 43
1 2 3 4 5 6 7 8 9 10 11 12 13 14 15 16 17 18 19 20 21 22 23 24 25 26 27 28 29 30 31 32 33 34 35 36 37 38 39 40 41 42 43 44 45 46 47 48 49 50 51 52 53 54 55 56 57 58 59 60 61 62 63 64 65

greatly affected by heterostructure formation.[207-211] Because of a close lattice match between MXenes and transition metal dichalcogenides (TMDs), MXene/TMD heterostructures have been extensively studied theoretically and experimentally.[93, 106, 207-208, 210] A DFT study has shown that MoS2 forms a chemical bond with bare Ti2C surface with induced metallic character in the DOS of MoS2 as shown in Figure 10b.[207] In contrast, the interaction at the MoS2 and surface-terminated Ti2CTx interface is described as weak physisorption. Interestingly, MoS2/Ti2CTx heterojunction formation leads to n-type doping of the MoS2 layer resulting from electron transfer from metallic MXene with Schottky barrier height of 0.85 eV and 0.26 eV for MoS2/Ti2CF2 and MoS2/Ti2C(OH)2, respectively. The effects of n-type doping could be beneficial for electrondonating applications of MoS2, e.g., catalyst for hydrogen evolution reaction (HER). In addition, Schottky barrier height can be tuned by band engineering of the metal/semiconductor interface to align metal’s work function with the semiconductor’s band edges, which is feasible due to MXenes’ tunable work functions as shown in (Figure 8c).[147] DFT calculations suggested that OHterminated MXenes can form electron barrier-free contact with 2D semiconductors, e.g., WSe2. Moreover, many O-terminated MXenes such as Ti3C2O2, Mo2CO2, V2CO2, and V2NO2 can form hole barrier-free contact with WSe2.[147] Recent calculations also showed that some MXenes can form heterojunctions with blue phosphorene, a 2D allotrope of phosphorus, with small lattice mismatch and negative binding energies. Similar to MoS2, strong interaction between blue phosphorene and bare MXenes leads to induced-metallic character in the band diagram of the former. When MXenes are surface-terminated, the interaction is much weaker and blue phosphorene preserves its semiconducting behavior. It was shown that the electron barrier vanished in blue phosphorene/Mn+1CnTx (M = Zr, Hf and T = OH, F) and Nbn+1Cn(OH)2 heterostructures.[212] The same group also showed that O-terminated Zr2CO2 and Hf2CO2 form

Page 44
1 2 3 4 5 6 7 8 9 10 11 12 13 14 15 16 17 18 19 20 21 22 23 24 25 26 27 28 29 30 31 32 33 34 35 36 37 38 39 40 41 42 43 44 45 46 47 48 49 50 51 52 53 54 55 56 57 58 59 60 61 62 63 64 65

type-I heterostructures with blue phosphorene that can be transformed to type-II heterostructures by tensile strain.[141] The semiconductor/semiconductor heterostructures will be discussed later in this section. More recently, effects of doping and surface functionalization on electronic and transport properties of M2CTx/M2CO2 (M = Ti, Zr, and Hf) were also reported.[213] Experimentally, Ti2CTx with work function of 4.98 eV was used as a source electrode in n-type MoS2 and p-type WSe2 FET devices (Figure 10d and e). The electron and hole barrier height were estimated to be 0.19 and 0.23 eV for the MoS2 and WSe2 devices, respectively. Considering the high work function of Ti2CTx and small electron barrier height, strong Fermi level pinning effect is expected at the MXene/MoS2 interface. The electron barrier height estimated for MoS2/Ti2CTx is close to that of MoS2/Ti2C(OH)2 predicted computationally. Moreover, a complementary metal oxide semiconductor (CMOS) inverter, where the n- and p-type FETs are linked together sharing a common gate electrode (Figure 10f), was fabricated and showed signal inversion with a gain of 3.4.[93] Ti3C2Tx/n-type silicon (n-Si) heterostructure has been shown to be a self-driven photodetector with a Iphoto/Idark of 105 and 27 mA W-1 responsivity (Figure 11c). Strong built-in electric field (Vo) near the Ti3C2Tx/n-Si interface separates photo-induced carriers generated under illumination with Schottky barrier height of 0.74 eV as shown in Figure 11a and b. The device’s performance could be optimized by varying MXene’s thickness to minimize contact and sheet resistances while maintaining sufficient transparency. Work function of the Ti3C2Tx electrode could be modified by thermal annealing, resulting in the change in Schottky barrier height and device’s performance.[151] A more recent work reported fabrication of oxide thin-film FET using all-MXene (Ti3C2Tx) electrical contacts. Ti3C2Tx’s work function of 4.60 eV matched with the band edges of n-type ZnO and p-type SnO resulting in negligible barrier height of 0.03 and 0.02 eV for MXene/ZnO and MXene/SnO, respectively. The switching ratios (Ion/Ioff)

Page 45
1 2 3 4 5 6 7 8 9 10 11 12 13 14 15 16 17 18 19 20 21 22 23 24 25 26 27 28 29 30 31 32 33 34 35 36 37 38 39 40 41 42 43 44 45 46 47 48 49 50 51 52 53 54 55 56 57 58 59 60 61 62 63 64 65

were calculated to be 3.6x106 and 1.1x103 for n- and p-type transistors, respectively. Additionally, CMOS inverters made with all-MXene contacts showed a large voltage gain value of 80 and noise margin of 3.54 V, which is 71% of the ideal value.[150] In-plane Mo2C/MoS2 heterostructure with an atomically-sharp boundary has recently been synthesized by chemical conversion of MoS2 to Mo2C in CH4 and H2 atmosphere (Figure 11d). The metal/semiconductor interface was formed (Figure 11e) and exhibited Schottky barrier height of 0.026 eV. Hall measurement and transfer curve of Mo2C/MoS2 FET (Figure 11f) indicate n-type transport characteristics. Although this synthesis method produces large-area lateral heterostructure with atomically-sharp and clean interface, the resulting Mo2C crystal has orthorhombic α-Mo2C rather than hexagonal MXene structure.[104, 106] Using metallic MXenes as electrodes is promising in nanoelectronic device applications because MXene work function can potentially be tuned to match with the semiconductor’s band edge by selecting MXene’s compositions and controlling their surface terminations. However, synthesis of large-area MXene monolayers with high purity remains a challenge. Contaminations trapped between MXene flakes and/or metal/semiconductor interface are known to negatively affect the device’s performance. Moreover, control and analysis of monolayer MXenes’ surface terminations remain challenging. Semiconductor/semiconductor heterostructures are interesting in a way that they provide tunable electronic band properties according to the type of heterojunction formed.[209, 214] MoS2 and M2CO2 (M = Ti, Zr, Hf) formed a type-II heterostructure, where the bandgaps of the two materials are staggered with valence band maximum (VBM) and conduction band minimum (CBM) located on different layers as shown in Figure 12a. For example, formation of MoS2/Zr2CO2 heterostructure resulted in an indirect bandgap of 0.28 eV, which is much different

Page 46
1 2 3 4 5 6 7 8 9 10 11 12 13 14 15 16 17 18 19 20 21 22 23 24 25 26 27 28 29 30 31 32 33 34 35 36 37 38 39 40 41 42 43 44 45 46 47 48 49 50 51 52 53 54 55 56 57 58 59 60 61 62 63 64 65

from the original properties of the two materials (2.13 eV direct bandgap and 1.62 eV indirect bandgap in MoS2 and Zr2CO2, respectively), demonstrating that large varieties of band properties can be achieved through band engineering. With partial charge transfer from Zr2CO2 layer to MoS2, holes and electrons are accumulated on the former and the latter layers, respectively, inducing a built-in electric field. The resulting built-in field and indirect bandgap character can help with spatial charge separation, which is useful in photocatalytic applications. It was also predicted that semiconductor-metal transition can be introduced at 1.5% strain.[208] Similarly, typeII heterostructures with variable bandgaps are formed when Sc2CF2 is stacked with MoS2, MoSe2, WS2, and WSe2.[210] More interestingly, various kinds of heterostructures can be produced from all-MXene combinations by pairing different MXenes (Figure 12b). Particularly, type-I heterostructure is formed when stacking Sc2CF2 and Sc2CO2 together, while type-III heterostructure is formed when stacking F- and -OH or O- and OH-terminated Sc2CTx together. Modification of surface terminations’ positions resulted in different types of heterostructures as shown in Figure 12c and d. Equibiaxial strain induced transformation of the heterojunctions to form type-II heterostructures as shown in Figure 12e. Thus, all types of heterostructures could be achieved using the same MXene base by varying surface terminations, stacking interface, and strain.[209] There are numerous possible combinations of MXenes and other 2D materials to form heterostructures with useful properties. Several MXene heterostructures for energy storage and other applications have been studied computationally and experimentally.[205, 211, 215-217] Chemical vapor deposition (CVD) is a promising synthesis route to obtain high quality 2D heterostructures, but it has not yet been applied to MXenes.

Page 47
1 2 3 4 5 6 7 8 9 10 11 12 13 14 15 16 17 18 19 20 21 22 23 24 25 26 27 28 29 30 31 32 33 34 35 36 37 38 39 40 41 42 43 44 45 46 47 48 49 50 51 52 53 54 55 56 57 58 59 60 61 62 63 64 65

(a)

(b)

(c)

(d)

(e)

(f)

Figure 10. MXene heterostructures (metal/semiconductor heterojunctions): MXenes can form heterostructures with other 2D materials as shown in (a). (b) Predicted DOS of Ti2C/MoS2 heterostructure. The arrow in the lower panel indicates strong chemical bonding between bare Ti2C and MoS2. (c) MXenes’ work function as a function of transition metals and surface terminations. (d) A SEM image of Ti2CTx as a metal contact for WSe2 FET device. (e) Transfer curve of the device shown in (d) suggests small Schottky barrier between the metallic MXene and semiconducting WSe2. (f) Schematic of a Ti2CTx/MoS2/WSe2 complementary metal oxide semiconductor (CMOS) inverter. Reproduced with permission from[205] (a),[207] (b),[147] (c), and[93] (d-f). Copyright 2017, Macmillan Publishers Limited (a), 2013, American Physical Society (b), 2016, American Chemical Society (c), 2016, Wiley-VCH (d-f).

Page 48
1 2 3 4 5 6 7 8 9 10 11 12 13 14 15 16 17 18 19 20 21 22 23 24 25 26 27 28 29 30 31 32 33 34 35 36 37 38 39 40 41 42 43 44 45 46 47 48 49 50 51 52 53 54 55 56 57 58 59 60 61 62 63 64 65

Figure 11. MXene heterostructures (metal/semiconductor heterojunctions): (a) A schematic of a Ti3C2Tx/n-Si heterostructure and (b) its electronic band diagram. (c) Photoresponse of the Ti3C2Tx/n-Si device under 405 nm laser irradiation. (d) An HRTEM image of atomicallysharp interface of MoS2/Mo2C lateral heterostructure. (e) An optical image of the MoS2/Mo2C lateral heterostructure FET device and (f) its transfer curve. Reproduced with permission from[151] (a-c), and[106] (d-f). Copyright 2017, Wiley-VCH (a-c), and 2018, American Chemical Society (d-f).

Page 49
1 2 3 4 5 6 7 8 9 10 11 12 13 14 15 16 17 18 19 20 21 22 23 24 25 26 27 28 29 30 31 32 33 34 35 36 37 38 39 40 41 42 43 44 45 46 47 48 49 50 51 52 53 54 55 56 57 58 59 60 61 62 63 64 65

(b)

(a)

(e)

(d)

(c)

F/O (A)

F/O (B)

F/O (A)

F/O (B)

Figure 12. MXene heterostructures (semiconductor/semiconductor heterojunctions): (a) Calculated electronic band structure and charge distribution indicating that Zr2CO2 can form type-II heterostructure with MoS2. (b) Schematic of all-MXenes heterostructures and the effects of strain and surface functionalization on the band properties. (c) Schematic of Sc2CO2/Sc2CF2 heterojunctions and (d) their electronic band diagrams. (e) Effects of strain on band properties of the Sc2CO2/Sc2CF2 heterojunction. Reproduced with permission from[208] (a), and[209] (b-e). Copyright 2015, IOP Publishing (a), and 2015, American Chemical Society (b-e).

10. Optoelectronic Properties: Transparent Conductive Thin Films High electrical conductivity, 2D morphology, processability, and excellent mechanical properties render MXenes promising candidates for transparent conductors. Several film deposition techniques including magnetron sputtering, spray-coating, electrospraying, spincasting, dip-coating, and interfacial film assembly have been reported to produce Ti3C2Tx, Ti2CTx , and V2CTx transparent thin films.[13-14, 71, 149, 164, 218-222] The first transparent MXene film was produced via etching of magnetron-sputtered Ti3AlC2 MAX phase deposited on sapphire substrate (Figure 13a). This is the only top-down method among the aforementioned film deposition

Page 50
1 2 3 4 5 6 7 8 9 10 11 12 13 14 15 16 17 18 19 20 21 22 23 24 25 26 27 28 29 30 31 32 33 34 35 36 37 38 39 40 41 42 43 44 45 46 47 48 49 50 51 52 53 54 55 56 57 58 59 60 61 62 63 64 65

techniques. The resulting films exhibited transmittance of 14-85% with conductivity ~2000-5000 S cm-1. Interestingly, the MAX phase is also transparent in the visible light, although it absorbs more light compared to the corresponding MXene with the same thickness. Moreover, it was observed that films made with large intercalants, i.e., NH4+ ions, were more transparent and less conductive than those with small interlayer spacing, possibly due to expansion of the c-lattice parameter.[71] UV-visible spectra (Figure 13a) show a clear difference between that of MAX and MXene, where the former has relatively flat spectrum from 200 to 1000 nm range while latter has strong absorption around 300 nm and a broad absorption around 800 nm. Using solutionprocessing techniques, such as spray-coating, spin-casting, or dip-coating, transparent MXene films with different thicknesses can be deposited on glass or flexible substrates as shown in Figure 13b and c. The cross-sectional SEM image shows that MXene flakes align parallel to the substrate’s surface resulting in compact conductive layer. Spin-casting is believed to yield high quality transparent films with well-aligned MXene flakes due to centrifugal shear force produced during high-speed spinning. The optical-quality Ti3C2Tx films reached conductivity of 6,600 S cm1

while remaining >97% transparent, corresponding to Figure of Merit of 5 (FoM = σDC/σopt where

σDC and σopt are electronic and optical conductivity, respectively). As shown in Figure 13d, the percolative conduction path was formed at the sheet resistance value of 1000 Ω sq-1 implying low percolation threshold at 2 nm thickness. Interestingly, the real part of optical permittivity (ε1) becomes negative at wavelength >1130 nm indicating the onset of free-electron plasma oscillations (Figure 13e). Notably, the Ti3C2Tx films show strong absorption in the near-IR region (Figure 13c) with the onset wavelength similar to the negative ε1 in permittivity measurement. These results are in good agreement with DFT predictions.[223] It was found that the film’s conductivity increased by 3-fold after storage in dry N2 atmosphere. Moreover, vacuum-annealing of the films was shown

Page 51
1 2 3 4 5 6 7 8 9 10 11 12 13 14 15 16 17 18 19 20 21 22 23 24 25 26 27 28 29 30 31 32 33 34 35 36 37 38 39 40 41 42 43 44 45 46 47 48 49 50 51 52 53 54 55 56 57 58 59 60 61 62 63 64 65

to significantly improve their conductivity, while maintaining the films’ transparency.[149] Therefore, drying the films after deposition is one way to achieve high FoM. Thin films prepared by spin-casting using non-sonicated d-Ti3C2Tx and vacuum-annealed at 200 °C showed the highest conductivity of MXene reported so far, 9880 S cm-1, with a corresponding FoM of 15.[164] Additionally, Ti3C2Tx thin films on flexible substrate showed a slight decrease in conductivity upon bending to small radii, and stable conductivity during bending cycles, as illustrated in Figure 13f. Spin-casted Ti2CTx films were reported to have FoM of 0.5 and 5 by different groups.[164, 218] The high FoM value of the Ti2CTx films in the latter work might partly come from Ti3C2Tx present in the d-MXene dispersion used for deposition. The 312 and 211 phases often coexist in the MAX precursor, as described in reference 72.[72] Despite several advantages of spin-casting technique, high concentration d-MXene dispersion (usually >5 mg mL-1) is needed to obtain considerably thick films.[218, 224] Moreover, the substrate must be flat and the substrate size is limited by the spin chamber, which limits large-scale production of MXene thin films. On the other hand, spraycoating method provides a simple and scalable thin film deposition alternative. Thin films of Ti3C2Tx MXene can be deposited on a large area with controllable thickness from solution with a relatively low concentration (0.5-3 mg mL-1).[13] A large range of film thicknesses from a few nanometers to micron-thick film scan be fabricated by repeating the spraying process.[225] This method is also applicable to fabrication of MXene/metal oxide hybrid composites.[167]. Interestingly, it was shown that the films’ transparency could be tuned by chemical and electrochemical intercalation of organic and inorganic cations making Ti3C2Tx a promising candidate in electrochromic application.[13] Electrospraying technique can also be used to deposit low-concentration MXene solution. The resulting thin films, however, had rough surface with obvious grain boundaries.[219] Dip-coating has been used to prepare Ti2CTx thin films with high

Page 52
1 2 3 4 5 6 7 8 9 10 11 12 13 14 15 16 17 18 19 20 21 22 23 24 25 26 27 28 29 30 31 32 33 34 35 36 37 38 39 40 41 42 43 44 45 46 47 48 49 50 51 52 53 54 55 56 57 58 59 60 61 62 63 64 65

quality. It was shown that plasma treatment of the deposited films not only improved film’s conductivity, possibly by removing surface oxides, but also decreased the film thickness as a result of layer-by-layer etching.[221] Recently, V2CTx thin films were prepared by spin-casting using colloidal suspensions with tetrabutylammonium hydroxide (TBAOH) as a dispersant. Notably, the ‘as-prepared’ films had sheet resistance in the range of 104-106 Ohm sq-1 and it decreased by two orders of magnitude after annealing, possibly due to TBAOH decomposition. The V2CTx films showed absorption coefficient of 1.2x105 cm-1, which is more than twice as transparent as Ti-based MXene films reported.[222] Fabrication of MXene transparent thin films makes it possible to study their fundamental electronic and optical properties, which will be discussed in the following sections. To meet a requirement of transparent electrodes, FoM of more than 30 is needed (commercially available indium tin oxide has FoM ~200).[226] Higher film conductivity could be achieved by improving MXene flake size and quality, deposition techniques, and post-deposition treatment. Further, most of the works reported to date focus on Ti-based MXenes in aqueous solution, while optoelectronic properties of other MXenes remain unexplored. Moreover, effects of surface terminations, ion intercalation, and/or solvents on films’ quality, electronic conductivity, and optical properties should be investigated.

Page 53
(b)

(a)

(c)

(d)

Transmittance (%)

100 80

Transmittance (%)

1 2 3 4 5 6 7 8 9 10 11 12 13 14 15 16 17 18 19 20 21 22 23 24 25 26 27 28 29 30 31 32 33 34 35 36 37 38 39 40 41 42 43 44 45 46 47 48 49 50 51 52 53 54 55 56 57 58 59 60 61 62 63 64 65

60

40 20 0 200 400 600 800 1000 Wavelength (nm)

(e)

Sheet resistance (Ω sq-1)

100

2.5 nm 5.5 nm 12 nm

75 50

27 nm

25 0

73 nm

0

1000 2000 Wavelength (nm)

(f)

Wavelength (nm)

Bend radius (mm)

Figure 13. Transparent conductive Ti3C2Tx thin films: (a) UV-visible spectra and optical images of transparent MAX and MXene thin films deposited by magnetron sputtering method. (b) A cross-sectional SEM image (left) and optical images (right) of Ti3C2Tx on glass and polymer substrates, respectively. (c) UV-visible-near IR spectra of spin-casted Ti3C2Tx films with different thicknesses. (d) Relationship between transmittance and sheet resistance of Ti3C2Tx films prepared by spin-casting showing percolative regime at low thicknesses. (e) Wavelength-dependent optical permittivity of the spin-casted film indicating plasmonic behavior at wavelength >1130 nm. (f) Change of film’s resistance upon bending. Reproduced with permission from[71] (a),[13] (b, f),[14] (c-e). Copyright 2014, American Chemical Society (a), and 2016, Wiley-VCH (b-f). 11. Nonlinear Optical Properties Nonlinear optics deals with the light-matter interaction in the regime where materials nonlinearly respond to electromagnetic field. This phenomenon is crucial for applications such as laser optics, photonic devices, and optical communication. Only recently that nonlinear optical properties of MXenes have been demonstrated.[220, 227-229] Z-scan measurements (Figure 14 a and b) show that Ti3C2Tx exhibits nonlinear light absorption (saturable absorption, SA), viz. the 53

Page 54
1 2 3 4 5 6 7 8 9 10 11 12 13 14 15 16 17 18 19 20 21 22 23 24 25 26 27 28 29 30 31 32 33 34 35 36 37 38 39 40 41 42 43 44 45 46 47 48 49 50 51 52 53 54 55 56 57 58 59 60 61 62 63 64 65

transmission increases nonlinearly with increasing illumination intensity. Typically, effective nonlinear absorption coefficient decreases with increasing illuminating intensity until a threshold intensity (Ith) as shown in Figure 14c. The nonlinear absorption coefficient of Ti3C2Tx was found to be -10-21 m2 V-2, indicating potential use in optical switching applications.[228] This behavior is believed to stem from plasmon-induced ground state absorption when Ti3C2Tx MXene is illuminated by a laser with the wavelength comparable to its plasmon resonance frequency.[220] As evidenced from a peak in the imaginary component of dielectric constant (ε2) and a crossover in the real component (ε1) at wavelengths of 800 and 1130 nm, respectively, where the former is assigned to surface plasmon resonance and the latter is assigned to free-carrier oscillation.[14] Similar plasmonic behavior was also observed by an electron energy loss spectroscopy study. [230] Interestingly, SA was observed at different illuminating wavelengths from 800 to 1800 nm, suggesting that there might be more than one mechanisms contributing to nonlinear absorption behavior of Ti3C2Tx.[228] For Ti3C2Tx, it was proposed that one-photon process saturable absorption dominates at low illuminating intensity, while multiple-photon absorption process occurs at higher illuminating intensity, and the other nonlinear absorption processes become the dominant mechanism at the laser intensity above Ith.[228] SA ability of MXenes enables them to be used in ultrafast laser applications. For this application, MXene serves as a spectral filter that induces mode-locked laser pulses. Metallic Ti3C2Tx and Ti3CNTx were used in femtosecond mode-locked lasers as shown in Figure 14d.[227-228] Figure 14e and 14f show that Ti3CNTx produced stable modelocked laser pulses with a period of 65 ns and temporal width of 660 fs.[227] Similar performance was obtained for Ti3C2Tx.[228] The broadband wavelength from 1550 to 1620 nm produced by Ti3C2Tx covers the essential telecommunication band (C-band) indicating a promise in communication applications. The nonlinear optical performance of MXenes is comparable, if not

Page 55
1 2 3 4 5 6 7 8 9 10 11 12 13 14 15 16 17 18 19 20 21 22 23 24 25 26 27 28 29 30 31 32 33 34 35 36 37 38 39 40 41 42 43 44 45 46 47 48 49 50 51 52 53 54 55 56 57 58 59 60 61 62 63 64 65

superior, to other 2D materials such as transition metal dichalcogenides, graphene, and black phosphorus.[228] Moreover, it was shown that Ti3C2Tx with a thickness of 5 nm is more resilient at high laser energy than other 2D materials.[220] It was further demonstrated that Ti3C2Tx can be coupled with C60, a reverse saturable absorption material, forming an optical diode.[220] The device could be used to filter optical signal with a high rectification ratio. Ti3C2Tx was also shown to produce random lasing when dispersed in rhodamine 101 solution, forming a metamaterial.[231] Studies of nonlinear optical properties of MXenes are still in the early stage, yet have already shown promise in many applications. Interaction of light with MXenes needs further systematic investigations. Photonic, optoelectronic, and plasmonic properties of different MXenes await further exploration before practical applications.

Figure 14. Nonlinear optical properties: (a) A schematic Z-scan measurement of MXene thin film, where Ti3C2Tx exhibits saturable absorption property as shown in (b). (c) Dependence of absorption coefficient of Ti3C2Tx MXene film with respect to illumination intensity. (d) A schematic of the ring-cavity erbium-doped fiber laser using Ti3CNTx as a mode-locker to produce femtosecond laser pulses shown in (e). (f) Measured autocorrelation trace of the femtosecond laser. Reproduced with permission from[220] (a, b),[228] (c), and[227] (d-f). Copyright 2018, Wiley-VCH (a, b), and 2017, Wiley-VCH (c-f). 55

Page 56
1 2 3 4 5 6 7 8 9 10 11 12 13 14 15 16 17 18 19 20 21 22 23 24 25 26 27 28 29 30 31 32 33 34 35 36 37 38 39 40 41 42 43 44 45 46 47 48 49 50 51 52 53 54 55 56 57 58 59 60 61 62 63 64 65

12. Plasmonic Properties Ti3C2Tx exhibits attractive plasmonic properties and holds a promise for use in surfaceenhanced Raman spectroscopy (SERS) application.[27-28, 121, 230, 232] Electron energy loss spectroscopy (EELS) analysis has shown that multilayered Ti3C2Tx has intense surface plasmons with energy range from 0.3 to 1 eV that dominate over bulk plasmons even at 45 nm layer thickness.[230] This result is in good agreement with spectroscopic ellipsometry data obtained from a 75-nm-thick film.[14] This peculiar behavior of MXene is unique unlike other plasmonic materials such as gold nanoparticles, in which the surface plasmon vanished when the particle size exceeded 30 nm.[233] It was also shown that the bulk plasmon peak is independent of the layer thickness, unlike other 2D materials where the bulk plasmon peak blueshifts when going from few layers to bulk state.[234] Moreover, MXene’s electronic structure, which is greatly affected by surface terminations, is believed to influence surface plasmon resonance.[223, 230, 232] Therefore, it is possible to tune MXenes’ plasmonic behavior by modifying their surface terminations. Because of the surface plasmonic nature of Ti3C2Tx, it acts as a high efficiency SERS substrate with enhancement factor (EF) of 106, allowing detection of Rhodamine 6G organic dye at 10-7 molar (Figure 15a and b).[27] The enhancement mechanism was attributed to charge transfer from MXene substrate to dye molecules. Moreover, it was demonstrated that Ti 3C2Tx can be used as a substrate for noble metal nanoparticles in SERS application.[235] Another application exploiting surface plasmon properties of MXene is metamaterial absorber.[28] Nanodisk arrays of Ti3C2Tx were fabricated on various substrates as shown in Figure 15c. It was demonstrated that absorption and reflection spectra of MXene can be tuned by varying the disks’ diameter and substrates. The device with the disk diameter of 450 nm on Au/Al2O3 showed increased absorption over a broad range of UV-visible-NIR spectra, as shown in Figure 15d. This result shows that electromagnetic

Page 57
1 2 3 4 5 6 7 8 9 10 11 12 13 14 15 16 17 18 19 20 21 22 23 24 25 26 27 28 29 30 31 32 33 34 35 36 37 38 39 40 41 42 43 44 45 46 47 48 49 50 51 52 53 54 55 56 57 58 59 60 61 62 63 64 65

wave absorption, especially in the NIR range, of MXene can be greatly improved via nanostructure design of MXene arrays, enabling surface plasmon resonance scattering. This nanostructured MXene device is promising in energy harvesting (light-to-heat conversion application), biomedical imaging, and sensing applications. Nonetheless, little is known about plasmonic and photonic properties of MXenes, and their respective applications need further investigation. Nitride and carbonitride MXenes are expected to show more pronounced surface plasmon-related phenomena similar to bulk transition metal nitrides.[236] Synergistic efforts from both modelling and experiments are needed to further explore plasmonic and photonic properties of MXenes.

(a)

(b)

(c)

(d)

Page 58
1 2 3 4 5 6 7 8 9 10 11 12 13 14 15 16 17 18 19 20 21 22 23 24 25 26 27 28 29 30 31 32 33 34 35 36 37 38 39 40 41 42 43 44 45 46 47 48 49 50 51 52 53 54 55 56 57 58 59 60 61 62 63 64 65

Figure 15. Plasmonic properties: Ti3C2Tx MXene exhibits plasmonic property that is suitable for surface-enhanced Raman spectroscopy (SERS) and metamaterial absorber applications. (a) A schematic of SERS substrate made from Ti3C2Tx MXene. (b) Raman spectra of Rhodamine 6G dye collected on the MXene SERS substrate. (c) SEM images of microfabricated Ti3C2Tx MXene nanodisk arrays. Scale bars are 1 μm in all images. (d) Absorption spectra of the Ti3C2Tx arrays showing improved absorption in a wide electromagnetic wavelength. Reproduced with permission from[27] (a, b), and[28] (c, d). Copyright 2017, American Chemical Society (a, b), and 2018, American Chemical Society (c, d). 13. Light-to-Heat Conversion and Photothermal Therapy Applications Another important property of MXenes that has been investigated only recently is light-toheat conversion and its use in photothermal therapy.[54, 56, 237-244] Typically, MXenes showed relatively high extinction coefficient (ε) around 15-40 L g-1 cm-1, comparable if not higher than that of other photo-absorbing materials such as Au nanorods, graphene oxide (GO), and reduced graphene oxide (rGO).[245] As shown in Figure 16a, MXene flakes can absorb and convert light energy to heat energy when a laser is shone through a droplet of MXene colloidal solution. From this experiment, Ti3C2Tx MXene exhibits light-to-heat conversion efficiency (η) close to 100%, where temperature of the MXene solution droplet increased by 17 °C within a minute of laser illumination (Figure 16b).[237] The increase in solution temperature depends on the absorption coefficient, droplet size of the MXene solution, and is directly proportional to MXene concentration and laser illumination power. Due to different experimental setups reported in the literature, it is difficult to compare light-to-heat conversion performance based on the increase in the solution temperature alone. It is, therefore, recommended that light-to-heat conversion efficiency (η) is used to compare performance of different MXenes.[237, 239] Despite strong absorption in the UV region of most MXenes, UV illumination has not been used to study their light-to-heat conversion properties. More than 200% increase in extinction coefficient is expected

Page 59
1 2 3 4 5 6 7 8 9 10 11 12 13 14 15 16 17 18 19 20 21 22 23 24 25 26 27 28 29 30 31 32 33 34 35 36 37 38 39 40 41 42 43 44 45 46 47 48 49 50 51 52 53 54 55 56 57 58 59 60 61 62 63 64 65

comparing the near-infrared (NIR) and UV regions based on the UV-visible spectroscopy results.[101, 237, 239] Because of its high light-to-heat conversion efficiency, Ti3C2Tx also shows excellent performance in photothermal steam generation. Shown in Figure 16c is the water evaporation rate of Ti3C2Tx films prepared by vacuum-assisted filtration of MXene solution with different mass loading. It was shown that water evaporation rate increases with increasing MXene loading. The film with 10 mg mass loading yielded water evaporation efficiency of 74% compared to 30% evaporation efficiency in the absence of MXene film. Moreover, it was shown that the efficiency can reach 84% when a polystyrene heat barrier was incorporated on the back side of the membrane.[237] Several MXenes, including Ti3C2Tx, Nb2CTx, Ta4C3Tx and their composites have been shown to be efficient photothermal therapeutic materials. MXenes show high absorption coefficient in a wide range of wavelengths in both visible and NIR regions, which is particularly suitable for photothermal therapy applications. Although d-MXene can be dispersed in water and other polar solvents without obvious aggregation,[101] they are not necessarily stable in physiological solutions. Therefore, their surface was further modified by soybean phospholipid (SP) or polyvinylpyrrolidone (PVP) to improve their colloidal stability. It has been shown that SPmodified Ti3C2Tx can be dispersed in several common physiological media and remains photothermal-active.[238] Moreover, large organic intercalants such as tetrapropylammonium hydroxide (TPAOH) and prolonged sonication were used to delaminate MXenes to obtain small flakes, suitable for transport through cell membranes. For in vitro studies, surface modified MXene flakes were injected into tumor cells, followed by NIR laser illumination. It was shown by confocal laser scanning microscopy results (Figure 16d) that significant amount of the cancer cells were

Page 60
1 2 3 4 5 6 7 8 9 10 11 12 13 14 15 16 17 18 19 20 21 22 23 24 25 26 27 28 29 30 31 32 33 34 35 36 37 38 39 40 41 42 43 44 45 46 47 48 49 50 51 52 53 54 55 56 57 58 59 60 61 62 63 64 65

killed after photothermal treatment (marked with red color) as compared to the control group (marked with green color). It was also shown in Figure 16e that MXene-treated cancer cells without laser illumination were still viable up to 100 μg mL-1 MXene concentration, showing that MXenes have negligible cytotoxicity effects on the 4T1 cancer cells, consistent with another study.[246] Shown in Figure 16f are IR thermal images of tumor-baring mice with or without intravenous Ti3C2Tx injection under 808 nm laser irradiation. It was shown that mice with MXene injection developed increase in tumor surface temperature up to 60 °C after 10 minutes of illumination, and the tumor was completely eliminated without reoccurrence within the observation period.[238] It was also shown that MXene intake showed negligible effects on mice’s body weight, behavioral change, and the key biochemistry parameters. Moreover, PVP-modified Nb2CTx can be decomposed by human myeloperoxidase after 24 h of incubation.[239] These results suggest that MXenes deserve further in vivo cancer therapy studies. It was further demonstrated that MXene composites with transition metal oxides showed improved performance in photothermal therapy. For example, MnOx/Ta4C3Tx and Fe3O4/Ta4C3Tx composites not only exhibited photothermal and superparamagnetic properties (for iron-containing MXene composites), but can also be used for X-ray computed tomography (CT) and as a magnetic resonance imaging (MRI) contrasting agent.[240, 244] Finally, it was shown that chemotherapy agents (anti-cancer drugs) can bind with MXene surface to improve stimuli-responsive drug release and tumor-specific accumulation, creating a theranostic platform based on MXenes.[243, 247] High-efficiency light-to-heat conversion ability of MXenes has already attracted great attention and been used in photothermal therapy applications. Although it has been shown that Ti3C2Tx MXene have negligible cytotoxicity to human cells and mice, MXene production requires the use of toxic chemicals such as HF and tetraalkylammonium hydroxide. Toxicity of other

Page 61
1 2 3 4 5 6 7 8 9 10 11 12 13 14 15 16 17 18 19 20 21 22 23 24 25 26 27 28 29 30 31 32 33 34 35 36 37 38 39 40 41 42 43 44 45 46 47 48 49 50 51 52 53 54 55 56 57 58 59 60 61 62 63 64 65

MXenes should be systematically studied. Careful cytotoxicity evaluation must be done before their clinical translation. Moreover, MXenes a with larger absorption coefficient in the NIR region are to be identified for improved photothermal therapy performance.

Figure 16. Light-to-heat conversion and photothermal therapy applications: High optical absorption of MXenes renders them promising in light-to-heat conversion and photothermal therapy applications. (a) A schematic experimental setup for light-to-heat conversion experiment. (b) Temperature profile of d-Ti3C2Tx droplet when illuminated by different lasers. (c) Water evaporation rate of MXene membrane under one sun irradiation. (d) Confocal fluorescence images of breast cancer cells before and after Ti3C2Tx photothermal treatment. The live and dead cells are labeled with green and red staining, respectively. (e) Cells viabilities after treatment with different concentrations of Ti3C2Tx MXene. (f) Infrared thermal images of tumor-bearing mice with and without Ti3C2Tx injection under 808 nm laser irradiation. Reproduced with permission from[237] (a-c), and[236] (d-f). Copyright 2017, American Chemical Society (a-c), and 2016, American Chemical Society (d-f).

14. Conclusions and Perspective In this article, electronic and optical properties as well as related applications of MXenes have been reviewed. This large and rapidly growing family of 2D transition metal carbides,

Page 62
