Repository: m-rui001/pdfonly-stem

# PDF-only STEM 论文语料与处理流水线

本仓库保存一份截至 2026-09-25 的论文全文处理产物，并保留元数据采集、来源探测、PDF 下载和导出脚本。文件夹名使用 SHA-1 内容标识；`out/catalog.csv` 将每个标识映射到 DOI、OpenAlex ID、年份和已有的 HTML、OCR HTML、Markdown 文件。

## 仓库内容

- `scripts/`：OpenAlex 元数据采集、结构化来源探测、URL 补源、PDF 下载和 TSV 导出脚本。
- `out/html/<sha1>/index.html`：正文可提取文本的 HTML。
- `out/html_ocr/<sha1>/index.html`：OCR 流程处理后的 HTML。
- `out/md/<sha1>.md`：按论文脉络撰写的中文 Markdown 总结。
- `out/reviews/<sha1>.review.json`：总结审核记录；其中源 HTML 路径已转为仓库相对路径。
- `out/catalog.csv`：安全筛选后的作品目录，不含本机绝对路径和正文抽样片段。

本快照包括 **949** 个普通 HTML、**265** 个 OCR HTML、**914** 个 Markdown，总计 **914** 份对应审核记录。原始 PDF、EPUB、OCR 原始 JSON、SQLite 下载状态库、临时文件、日志、API 密钥和本机环境配置不在仓库中。原始 OCR JSON 仍保留在本机的 `out/ocr_raw_zai/`。

## 质量门槛

`python scripts/validate.py` 重新扫描 `out/md` 并重写 `MANIFEST.csv`，退出码即门槛结果。硬缺陷只包括空文件、正文 < 400 字符、无 H1、U+FFFD 占比 > 2%、内容完全重复和非法编码；本次删除了 2 篇正文不足 400 字符的产物，记录在 `REJECTED.csv`。缺 DOI、疑似截断、审核高问题、catalog 登记与正文身份冲突等提示级缺陷保留并逐篇记入 `MANIFEST.csv` 的 `defect`/`conflict` 列。缺陷计数与分布见 `QUALITY.md`。

## 完整工作流程

### 1. 明确采集范围

项目用 OpenAlex 的 field 白名单定义 STEM，而不是把整个 `Physical Sciences` 之外的医学、护理、牙科等领域混入。采集过滤包含文章类型、年份、开放获取、可获取全文 PDF、未撤稿等条件。`scripts/config.py` 中维护 field 白名单、主机速率限制和下载排序。

### 2. 采集论文元数据

需要 Python 3.10 或更新版本。网络访问使用 OpenAlex API；设置联系邮箱可进入 polite pool，API key 可选：

    $env:CORPUS_MAILTO = "you@example.org"
    $env:OPENALEX_KEY = "your-key" # 可选；不要写入代码或提交到仓库
    python scripts/1_harvest.py --scope stem --year 2015-2024 --limit 2000 --extra best_oa_location.source.type:repository --out out/manifest.jsonl

`--extra ...repository` 会偏向机构知识库；移除此参数可扩大来源范围。`--group` 可先输出学科分布而不开始采集。

### 3. 判断是否存在可解析的结构化来源

    python scripts/2_probe_xml.py --in out/manifest.jsonl --out out/probed.jsonl --workers 16

对每篇记录依次探测 arXiv e-print 源码、Europe PMC JATS/XML 和出版商文章级 HTML。`pdf_only` 只用于有正面证据的记录；`likely_pdf_only` 和 `unknown` 表示证据不足，不应误当成已确认只有 PDF。

### 4. 可选补充 PDF URL

    python scripts/3b_enrich_urls.py --in out/probed.jsonl --out out/manifest.e.jsonl --email $env:CORPUS_MAILTO --openalex-key $env:OPENALEX_KEY --workers 16

这一步尝试用 Unpaywall/OpenAlex 补充候选链接。2000 篇样本中仅 24 篇获得了新增候选，提升约 1.2%；不是必跑步骤。

### 5. 下载并校验 PDF

    python scripts/3_download.py --in out/probed.jsonl --only pdf_only,likely_pdf_only,unknown --root out/pdfs --db out/state.db --workers 8 --verify --skip-publishers

默认从机构库等优先来源取文件，按 URL 主机限速和限制并发，校验 PDF 格式，并以 SHA-1 内容去重。SQLite 状态库支持续跑；`.part` 临时文件按记录隔离。根据网络、代理和来源站点的限流情况调整 `--workers`，不要盲目提高并发。

### 6. 导出给 PDF 抽取器的任务表

    python scripts/4_export.py --db out/state.db --probed out/probed.jsonl --prefix out/corpus

生成 `out/corpus.text.tsv` 和 `out/corpus.scanned.tsv`：前者包含有文字层的 PDF，后者列出需要 OCR 的扫描件或无法提取正文的文件。扫描件在 OCR 后再进入 HTML 转换。

### 7. 提取 HTML 与 OCR

把 `corpus.text.tsv` 中的 PDF 交给 PDF→HTML 抽取流程，结果按 SHA-1 保存到 `out/html/<sha1>/index.html`。需要 OCR 的文件走 OCR 分支，结果写入 `out/html_ocr/<sha1>/index.html`；对应原始 OCR 响应保存在本地 `out/ocr_raw_zai/`。`out/catalog.csv` 和每篇审核记录用相同 SHA-1 与这些输出对应。

本仓库没有包含当前生产环境的 PDF→HTML/OCR 批处理器及其 OCR 服务调用脚本；这两个目录是已经生成并纳入快照的结果。要从原始 PDF 完整重跑这一步，需要把对应转换器、OCR 客户端和版本化配置补入 `scripts/`。对于确认没有文字层的 PDF，可先安装 `ocrmypdf` 并执行：

    ocrmypdf --skip-text --force-ocr --jobs 8 input.pdf output.pdf

### 8. 从提取文本生成并审核 Markdown

每篇总结以抽取后的 HTML 文本为输入，不把 PDF 页面图像发送给文本模型。生成目标是中文表达自然、依照论文逻辑顺序保留研究问题、方法、结论及重要公式；不堆叠模板化模块，不补写原文没有的信息。审核侧车记录源文本长度、总结长度、章节结构、自检结果以及疑似缺失/识别错误的位置。

本快照的 916 份审核记录对应两个 Flash 模型：`deepseek-v4-flash-ga-260731`（646 份）和 `deepseek-v4-1-flash`（270 份）。提示词版本和审核记录保存在 `out/reviews/`。仓库不包含模型 API key，也没有包含生产环境中的总结 API 调用器及提示词源文件；可依据审核记录中的 `prompt_version` 检查具体版本。模型的自检字段是自动审核证据，不代表人工逐篇核对或事实无误。

## 实测状态与限制

- 本地实际运行样本：2000 条；其中 1635 条进入 PDF 下载候选，成功 907 篇（55.5%），总计约 2.1 GB。905 篇存在文字层，2 篇为扫描件。
- 初始的 60 条试样不代表总体；真实 2000 条运行中 `unknown` 占比高。缺失 PMC ID 不能证明只有 PDF，单个 OpenAlex filter 也不能证明 PDF-only。
- 2000 篇样本里，机构知识库链接的成功率高于出版商直链；单点 IP、地区、代理和来源站点限速都会改变结果。
- `html_ocr` 与普通 HTML 是两个独立产物；不要仅用 HTML 文件存在来判断 OCR 或正文完整。
- Markdown 的内容正确性仍需按论文文本抽查；KaTeX/HTML 编译通过不等同于事实核验。

## 依赖和凭据

采集脚本主要使用 Python 标准库；`certifi` 可提供更完整的 TLS 根证书。下载校验阶段需要 `pdfinfo`，文字层检查需要 `pdftotext`，扫描 PDF 的 OCR 命令需要单独安装 `ocrmypdf`。这些系统工具不随仓库提供。

任何 API key 均通过环境变量或本机凭据管理器配置。不要把 `.env`、浏览器凭据、密钥、PDF 源文件、下载数据库或请求日志提交到 Git。

## 许可

MIT 许可只适用于本项目自行编写的脚本和文档。HTML、OCR HTML 和论文 Markdown 是对原论文内容的提取或整理；它们保留各自原始出版物的版权和适用许可，本仓库的 MIT 许可不转授第三方内容的权利。再分发前应逐篇确认其来源许可。

File: out/md/18c8555d444c540003996f54262538f5c5a51395.md
# MnTe 重合金化 SnTe 的价带修饰与高热电性能

**Valence Band Modification and High Thermoelectric Performance in SnTe Heavily Alloyed with MnTe** · 2015 · https://doi.org/10.1021/jacs.5b07284

本研究系统考察了 MnTe 在 SnTe 中的合金化行为及其对热电输运的协同调控作用。作者发现 MnTe 在 SnTe 中的固溶度超过 9 mol%，远高于 Cd 和 Hg（均为约 3 mol%）。高掺杂分数使 Mn 能够更充分地缩小 SnTe 两个价带（L 点轻空穴带与 Σ 点重空穴带）之间的能量差，实现更彻底的价带收敛，从而显著提升 Seebeck 系数并抑制双极传导；同时，高浓度 Mn 造成的点缺陷散射与超过固溶度后析出的 MnTe 纳米析出物的界面散射共同作用，大幅降低了晶格热导率。这些效应协同使标称组成 Sn₀.₈₈Mn₀.₁₂Te 在 900 K 获得约 1.3 的热电优值（ZT），优于其他任何单掺 SnTe 体系。

## 研究背景与设计思路

SnTe 因其与 PbTe 相似的岩盐晶体结构、双价带特征和良好的力学性能（杨氏模量、剪切模量、硬度均与 PbTe 接近），被视为 PbTe 的潜在替代材料。然而，SnTe 历史上被认为是较差的 p 型热电材料：其 Seebeck 系数低，根源在于两方面——Sn 空位导致的重掺杂效应，以及在 L 点和 Σ 点两个价带之间较大的能量差 ΔEv。300 K 时 SnTe 的 ΔEv 约 0.35 eV，远大于 PbTe 的约 0.17 eV，使空穴输运被限制在单一能带内。此外，SnTe 的晶格热导率（约 3.5 W m⁻¹ K⁻¹）也高于 PbTe（约 1.5 W m⁻¹ K⁻¹）。前期研究已表明，In 掺杂可在价带中形成共振能级，而 Cd、Hg、Mg 掺杂通过收敛两个价带提升 Seebeck 系数；微结构工程（合金化、晶粒细化、第二相纳米化）则可散射声子。Mn 在 p 型 PbTe 中已被证实能有效缩小两价带间的能量差，但 Mn 掺杂 SnTe 的热电性能此前鲜有系统研究。基于 SnTe 与 PbTe 在晶体和能带结构上的相似性，作者推测 Mn 同样能促使 SnTe 的轻重空穴带收敛，并对其进行了系统的实验与计算研究。

## 合成、表征与计算方法

以高纯 Sn、Mn 和 Te 为原料，按 Sn₁₋ₓMnₓTe（x = 0, 0.01, 0.02, 0.03, 0.05, 0.07, 0.09, 0.11, 0.12, 0.13, 0.14, 0.15）的配比熔融合成，随后在 873 K 退火 2 天，研磨后在 773 K、40 MPa 条件下放电等离子烧结（SPS）5 分钟，得到致密圆片状样品。粉末 X 射线衍射（PXRD）用于物相分析，扫描/透射电子显微镜（S/TEM）结合能谱（EDS）表征微结构。电导率和 Seebeck 系数用 Ulvac Riko ZEM-3 在氦气气氛中从室温测至 900 K，测量不确定度为 5%；热扩散系数用激光闪射法（Netzsch LFA457）测定，总热导率由 κtot = DCpd 计算，其中比热容采用 SnTe 的文献值，热导率总不确定度约 8%，ZT 的综合不确定度小于 15%。高温霍尔测量在自建装置上进行，有效载流子浓度 Np = 1/eRH，霍尔迁移率 μH = σRH。能带结构计算采用基于密度泛函理论（DFT）的 VASP 软件包，使用 PBE 泛函和投影缀加平面波方法，构建 3×3×3 超胞（Sn₂₇Te₂₇），将 Mn 视为取代 Sn 的等价掺杂，通过谱分解方法将缺陷结构的本征态投影为母体 SnTe 的有效能带结构，以计算 L 点和 Σ 线的能量位置及差值。

## 物相组成、掺杂化学与电输运性质

PXRD 结果表明，x ≤ 0.13 时样品在仪器检测限内为单相岩盐结构；x = 0.14 起出现 MnTe 第二相（约 2θ = 36.5°）。晶格常数随 Mn 含量增加而线性下降，符合 Vegard 定律直至 x = 0.09，此后偏离线性——这与 Mn²⁺（0.66 Å）半径小于 Sn²⁺（0.93 Å）一致，也说明 MnTe 在 SnTe 中的固溶度至少为 9 mol%，远超 Cd 和 Hg。与 Cd、Hg、Mg 掺杂类似，Mn 在掺杂限内表现为电子受体，使空穴浓度 Np 随 x 增加而上升，作者认为这可能源于 M²⁺ 掺杂离子对 Sn 空位形成程度的调控作用。

随着 Mn 含量增加，电导率逐步下降（霍尔迁移率逐步降低），而 Seebeck 系数反而显著升高。在单抛物线带模型下这种趋势是异常的，但 SnTe 的双价带特征可以解释：当费米能级随空穴浓度增加而深入价带时，第二个重空穴带开始参与导电，导致 Seebeck 系数对空穴浓度（在 (1−5)×10²⁰ cm⁻³ 范围内）呈正依赖。对比多种单掺 SnTe 体系，Mn 掺杂在几乎整个 300–900 K 温区内展现出最高的 Seebeck 系数：室温约 78 μV/K（与 In 单掺的约 75 μV/K 及 In/Cd 共掺的约 86 μV/K 相当），900 K 时达到约 230 μV/K，而纯 SnTe 约 150 μV/K，In 掺杂约 180 μV/K，Cd 掺杂或 In/Cd 共掺约 200 μV/K（均为 900 K 值）。如此高的 Seebeck 系数归因于 Mn 高掺杂分数带来的更强的价带收敛。功率因子随 Mn 含量增至 x = 0.12 而稳步上升，与 PbTe 相当甚至更优。

热导率方面，总热导率和晶格热导率均随 Mn 含量增加而降低。x = 0 和 0.01 样品在约 500 K 出现明显的双极传导，而 x ≥ 0.03 时双极传导基本被抑制，原因有二：空穴浓度升高抑制了少数载流子激发；Mn 合金化扩大了带隙，抑制了高温下空穴的热激发。通过与具有相似载流子浓度（约 1.8×10²⁰ cm⁻³）的纯 SnTe 对比，Sn₀.₉₇Mn₀.₀₃Te 的晶格热导率曲线显示双极传导被显著压制，印证了带隙增大的作用。室温晶格热导率随 Mn 含量增加呈明显下降趋势。基于 Klemens 模型，合金散射导致的晶格热导率降低可表示为 κlat,disorder/κlat,pure = arctan(u)/u，其中 u² = (π²ΘDΩ/(hν²))·κlat,pure·Γ，Γ 为综合质量、键合力和应变差异的散射参数，ε 通过弹性参数估算（取 G = 3、Grüneisen 参数 γ = 2.1、泊松比 r = 0.244，得 ε ≈ 163）。模型计算与实验数据在 x ≤ 0.09 范围内吻合良好，表明点缺陷散射是晶格热导率下降的主因；但 x > 0.09 时实验值明显偏离模型，提示固溶度以上样品中 MnTe 纳米析出物提供了额外的声子散射。

得益于功率因子提高和热导率降低，ZT 随 Mn 合金化系统提升。Sn₀.₈₈Mn₀.₁₂Te 在 900 K 获得约 1.3 的最大 ZT，优于其他单掺 SnTe 体系，也超过多种 p 型无铅热电材料（如 half-Heusler、Mg₂Si₁₋ₓSnₓ、SiGe、方钴矿 CeFe₄Sb₁₂ 和硫锑铜矿 Cu₁₂Sb₄S₁₃）。在 300–900 K 温区内，Mn 掺杂 SnTe 的平均 ZT 同样优于其他单掺体系，且该高性能组分在加热–冷却热循环中表现出良好的性能稳定性。

## 价带调控的验证与微结构机制

室温 Seebeck 系数对空穴浓度的关系图显示，未掺杂和 Bi 掺杂 SnTe 的数据点与基于双价带模型的 Pisarenko 曲线吻合，而所有 Mn 掺杂样品的 Seebeck 系数都显著高于该曲线预测值，直接表明 Mn 修饰了 SnTe 的能带结构。温度依赖的霍尔系数（RH）进一步提供了价带收敛的证据：RH 随温度强烈变化并出现峰值（Tpeak），Tpeak 反映两价带能量差的大小。纯 SnTe 的 Tpeak 约 750 K（ΔEv ≈ 0.35 eV），PbSe 约 700 K（ΔEv ≈ 0.25 eV），PbTe 约 425 K（ΔEv ≈ 0.17 eV）。随着 Mn 含量增加，Sn₁₋ₓMnₓTe 的 Tpeak 向低温单调移动：3 mol% Mn 掺杂的 Tpeak 约 620 K，与 3 mol% Cd 掺杂（约 650 K）和 PbSe 相近；12 mol% Mn 掺杂的 Tpeak 降至约 400 K，接近 PbTe 的水平。相应地，重 Mn 掺杂 SnTe 的 Seebeck 系数在相似空穴浓度下与 PbTe 相当。这说明 Mn 合金化足以将 SnTe 的价带结构从“PbSe 类似”逐步调控为“PbTe 类似”。

第一性原理计算进一步支持上述结论。纯 SnTe 的 ΔEv 和 Eg 分别为 0.35 eV 和 0.02 eV，而 3.7 mol% Mn 掺杂（Sn₂₆Mn₁Te₂₇）的 ΔEv 降至 0.14 eV、Eg 增至 0.16 eV。计算所得 0.14 eV 的 ΔEv 与之前报道的 Sn₂₆Cd₁Te₂₇ 的 0.12 eV 相近，说明同等掺杂水平下 Mn 和 Cd 对能带的调控效果类似；但 Mn 在 SnTe 中高得多的固溶度使其能实现更彻底的价带收敛，从而超越其他掺杂体系。

透射电镜表征揭示了微结构差异：Sn₀.₉₃Mn₀.₀₇Te（7% Mn，固溶限内）未见纳米析出物，选区电子衍射（SAED）显示较强的热漫散射，表明存在强烈的点缺陷散射；而 Sn₀.₈₈Mn₀.₁₂Te（12% Mn）基体中存在相互正交排列的纳米级析出物，高分辨 TEM 显示其与基体共格，SAED 仅显示一套衍射斑点，说明析出物与基体间晶格失配很小。STEM-EDS 面分析确认析出物富 Mn、贫 Sn，Te 信号与基体基本一致。这些 MnTe 纳米析出物在晶界也有分布，提供了额外的声子散射，解释了 x > 0.09 时晶格热导率偏离合金模型的现象。

综上所述，MnTe 在 SnTe 中的高固溶度（约 9 mol%）使其能够同时发挥多重有益作用：通过价带收敛显著提升 Seebeck 系数、通过带隙增大抑制双极传导、通过高浓度点缺陷散射和 MnTe 纳米析出物界面散射大幅降低晶格热导率（800 K 时低至 0.9 W m⁻¹ K⁻¹）。这些协同效应使 Mn 掺杂 SnTe 在 900 K 实现约 1.3 的 ZT，使其成为高温热电发电应用中具有竞争力的无铅候选材料。

File: out/md/88e8a855641d966d1d1a8a3b16a2c258a22014ed.md
# 成分复杂掺杂实现零应变零钴层状正极

*Compositionally complex doping for zero-strain zero-cobalt layered cathodes* · Nature · 2022 · DOI: 10.1038/s41586-022-05115-z

钴价高波动与钴矿的地缘政治限制，使汽车工业迫切需要消除正极中的钴。高镍低钴/零钴层状正极因能量密度高、成本低而成为下一代锂离子电池最有前景的正极，但现有高镍正极普遍存在本征热稳定性与化学-机械稳定性差、循环寿命不足的问题。本文采用一种新的成分复杂（高熵）掺杂策略，制备出高热稳定性、高循环稳定性的高镍零钴层状正极。结合 X 射线衍射、透射电子显微镜与纳米断层成像，发现该正极在宽电化学窗口内体积变化几乎为零，从而大幅减少晶格缺陷与局部应变诱发的裂纹；原位加热实验表明其热稳定性显著提升，达到超稳定 NMC-532 的水平。由于热稳定性大幅提高且体积变化为零，其容量保持率显著改善。

## 问题与策略

钴被广泛引入三元高镍 LiNi$_{1-x-y}$Mn$_x$Co$_y$O$_2$（NMC）和 LiNi$_{1-x-y}$Co$_x$Al$_y$O$_2$（NCA）体系以抑制 Li/Ni 阳离子混排并增强热稳定性，但钴丰度低且存在地缘政治问题，被视为电动汽车中短期供应链风险最高的材料。尽管钴通常被认为可提升倍率性能，近期研究却报道钴因高电压下的化学-机械开裂和不可逆氧释放而比镍更具破坏性。因此，开发高镍零钴正极受到广泛关注，已发展出体相掺杂和表面钝化等多种策略。

然而，已报道的部分零钴正极虽容量和循环性能可与依赖钴的正极相当，高镍正极本征的热与化学-机械不稳定性仍是阻碍其商业化的灾难性安全问题。高镍正极普遍存在的大体积变化会导致结构退化和机械失效：沿 c 轴的大晶格收缩不可避免地产生有害的 O1 堆垛层错或相，从而使高镍正极失活；异质体积变化引起的局部应变集中可通过形成多尺度裂纹（包括晶间开裂和晶内开裂）直接导致正极机械失效。另一个普遍缺陷是，几乎所有高镍正极无论钴含量如何，在脱锂态都因 Ni$^{4+}$ 的强氧化性和氧释放而本征热耐受性差。有害开裂与高活性表面协同加剧热不稳定性，导致热失控甚至爆炸。因此，当前所有高镍正极的共同点是容量与稳定性之间的权衡。作者提出，解决当前高镍零钴正极长期稳定性与安全性挑战的关键，是在不牺牲高容量的前提下减轻结构退化、降低体积变化，从而打破这一权衡；而现有掺杂和包覆技术仍不足以解决稳定性-容量两难。

高熵材料是一类由多组分组成的新兴材料，通过多种主元素组合可最大化构型熵并获得稳健性能。受金属合金熵稳定概念启发，该策略已迅速扩展到储能氧化物体系。但由于高镍含量是高能量密度正极的唯一途径，传统的近等摩尔策略已被证明不可行。受传统高熵稳定策略启发，本文提出成分复杂（高熵）掺杂概念，以解决高镍正极长期的稳定性-容量两难。采用该新掺杂策略并结合典型共沉淀法（见方法），开发出零应变零钴层状正极 LiNi$_{0.8}$Mn$_{0.13}$Ti$_{0.02}$Mg$_{0.02}$Nb$_{0.01}$Mo$_{0.02}$O$_2$（HE-LNMO，其中 HE 表示高熵掺杂，L 为 Li，N 为 Ni，M 为 Mn、Ti、Mg、Mo、Nb，O 为氧）。能量色散谱（EDS）映射（Fig.1a）显示，高熵掺杂正极 HE-LNMO 中所有过渡金属在颗粒内部均匀分布，Ti、Mo 和 Nb 在初级颗粒表面略有富集。EDS 定量（Supplementary Fig. 2）表明掺杂剂原子比与设计式 LiNi$_{0.8}$Mn$_{0.13}$Ti$_{0.02}$Mg$_{0.02}$Nb$_{0.01}$Mo$_{0.02}$O$_2$ 一致。与大多数前沿高镍低钴正极相比，HE-LNMO 在 Li$^+$ 嵌入和脱出过程中表现出前所未有的零体积变化（Fig.1b 和 Extended Data Table 1），同时实现零应变和高容量。得益于高度稳定的结构，HE-LNMO 相比商业 LiNi$_{0.8}$Mn$_{0.1}$Co$_{0.1}$O$_2$（NMC-811）显著改善了容量保持率（半电池 1,000 次循环后 85%）（Fig.1c）。同时，HE-LNMO 表现出与 LiNi$_{0.5}$Mn$_{0.3}$Co$_{0.2}$O$_2$（NMC-532）相当且优于其镍含量低得多的热稳定性（Fig.1d,e）。优异的结构稳定性可归因于以下方面：(1) 掺杂剂的钉扎效应减轻氧损失；(2) 减少晶格膨胀收缩和缺陷生成；(3) 通过多组分掺杂剂抑制阳离子混排和岩盐相转变。通过解决当前高镍正极面临的稳定性与安全性问题，本工作为零钴正极在下一代锂离子电池中的商业化和部署提供了有前景的解决方案。

## 材料表征、热稳定性与电化学性能

高角环形暗场扫描透射电子显微镜（HAADF-STEM）图像（Fig. 2a）显示，原始 HE-LNMO 具有明确的层状结构，仅在颗粒表面有轻微 Li-Ni 混排，与先前报道的高镍正极材料相似。统计性同步辐射粉末 X 射线衍射（XRD）及精修（Fig. 2b）确认 HE-LNMO 空间群为 R-3m，晶格参数 a=b=2.89 Å、c=14.29 Å，略高于 NMC-811（更多结构表征见 Supplementary Information Figs. 1-4）。HE-LNMO 的原子模型如 Fig. 2c 所示，其中过渡金属、Li 和 O 分别位于 3b、3a 和 6c 位点。

高镍正极因热稳定性极差而存在严重安全问题，尤其在高荷电态。在（扫描）透射电子显微镜（(S)TEM）中的原位加热实验（Fig. 2d 和 Extended Data Fig. 1a, b）显示，脱锂 NMC-811 初级颗粒加热至 350 °C 后形成严重纳米裂纹，而脱锂 HE-LNMO 在相同条件下仅观察到微小孔洞。EDS 分析（Extended Data Fig.1c）显示，热滥用后 HE-LNMO 中掺杂剂分布几乎不变，表明其出色的热稳定性。同步辐射原位加热 XRD 用于追踪脱锂 HE-LNMO 相比商业 LiNi$_{0.6}$Mn$_{0.2}$Co$_{0.2}$O$_2$（NMC-622）和 NMC-532 在苛刻热条件下的相变路径。Fig. 2e 显示，层状结构 HE-LNMO 在 230 °C 开始转变为尖晶石结构，然后在 305 °C 完全转变为岩盐相，与商业 NMC-532 相当，远优于 NMC-622 和 NMC-811。一系列传统高镍正极的归一化差示扫描量热（DSC）曲线（Fig.1d）显示，其热稳定性通常随镍含量增加而降低。然而作为例外，与 NMC-811 具有相同镍含量（80%）的 HE-LNMO 给出显著的峰值温度 286 °C，接近 NMC-532 的 292 °C。HE-LNMO 放热峰的焓定量（Extended Data Fig.2a）为 530.0 J g$^{-1}$，远低于 NMC-811 的 983.9 J g$^{-1}$。热重分析-质谱（TGA-MS）结果（Fig.1e）进一步验证了 HE-LNMO 在充电态优异的氧保持能力，其最大氧释放温度相比 NMC-811 延迟约 100 °C。

电化学测试用于评估 HE-LNMO 相比 NMC-811 的性能。充放电曲线（Fig. 2f）显示，HE-LNMO 首次放电容量为 210.1 mAh g$^{-1}$，与 NMC-811（208.2 mAh g$^{-1}$）相当，且 HE-LNMO 首次库仑效率达 94%，相比 NMC-811 的 82% 显著提高。HE-LNMO 中有害的 H2-H3 转变也被显著抑制，表现为约 4.25 V 处平台变平。循环伏安（CV）（Fig. 2g）显示，与 NMC-811 相比，HE-LNMO 中 M-H2 氧化还原峰明显变平，其 H2-H3 氧化还原峰向高电位移动 77 mV，表明多步相变在 HE-LNMO 中被显著“推迟”。此外，HE-LNMO 中可逆 H1-M 相变极化差减小，小于 NMC-811，表明其可逆性更有利、Li$^+$ 扩散动力学更高，这也被 Fig. 2h 的恒电流间歇滴定技术（GITT）和电化学阻抗谱（EIS）结果（Extended Data Fig. 2b）所证实。Figures 3a-e 和 1c 显示 HE-LNMO 在室温和全电池中的长期循环性能。HE-LNMO 在不同截止电压下表现出显著容量保持率，例如 2.5-4.4 V（vs Li/Li$^+$）下 100 次循环后容量保持 98.5%，2.5-4.5 V（vs Li/Li$^+$）下 50 次循环后容量保持 98%。形成鲜明对比的是，NMC-811 在相同循环后分别仅保持 87.1% 和 85.8%。在单层软包电池测试（Fig. 3d,e）中，HE-LNMO 表现出优异的循环性能，2.8-4.2 V（vs 石墨）下 500 次循环后容量保持率高于 95%，与当前最先进的高镍正极相当。50 °C 高温循环显示，商业 NMC-811 容量快速衰减，50 次循环后为 90.3%，而 HE-LNMO 在相同温度下容量保持率显著提高（50 次循环后 96.6%），表明其在高温下具有优越稳定性和抑制副反应能力（Extended Data Fig. 3）。

## 结构稳定性与零应变机制

Figure 3f,g 显示 HE-LNMO 和 NMC-811 循环 100 次后 Ni 的 X 射线吸收近边结构（XANES）。循环 HE-LNMO 的 Ni-K 边几乎与原始样品重叠；相反，循环 NMC-811 的 Ni-K 边向高能移动，表明 NMC-811 部分内部体积无法完全还原，可能因表面岩盐相积累阻碍了 Li$^+$ 扩散。Ni-K 和 Mn-K 边的傅里叶变换扩展 X 射线吸收精细结构（FT-EXAFS）（Fig. 3h,i 和 Extended Data Fig. 4）显示，NMC-811 中 (Ni, Mn)-O 和 (Ni, Mn)-过渡金属（TM）配位距离在长期循环后明显缩短，表明晶格收缩和缺陷产生。然而，循环 HE-LNMO 中这些原子间峰位移几乎可忽略，表明局部配位环境高度稳定。其他过渡金属的 XANES（Fig. 3j-m）显示，长循环 HE-LNMO 中 Mn 边与原始样品重叠良好，而 Ti、Nb 和 Mo 在循环后观察到轻微边差异，表明氧空位可能因“钉扎效应”被限制在这些高价掺杂剂周围，从而减轻 Ni 氧化还原中心周围的氧损失。该钉扎效应进一步由过渡金属的 FT-EXAFS（Extended Data Fig. 4a-c）证实。主要过渡金属 Ni 和 Mn 具有相同的 TM-O 键长，而高价掺杂剂的 TM-O 键长明显短于 Ni-O 或 Mn-O 键，表明氧原子被拉向这些元素。掺杂剂-氧键在循环后显示轻微位移（Extended Data Fig. 4d），确认氧空位或缺陷被“捕获”在这些掺杂剂周围，阻止了空位聚集形成裂纹胚胎。这种结构稳定性也被多维表征所证实（Extended Data Fig. 5）。小波变换 EXAFS 显示，与 HE-LNMO 相比，NMC-811 中 Ni-O 键沿高 k 方向延伸，表明 NMC-811 中氧相关缺陷更多。Ni-L3 边的软 X 射线吸收显示，与 NMC-811 相比，HE-LNMO 在 TEY 模式下具有更高的 Ni-L3 高比例，表明 HE-LNMO 具有更好的充放电均匀性和更少的表面重构。原始和长期循环正极的电子衍射显示，循环 HE-LNMO 保持与原始颗粒相似的完美 O3 结构；XRD 测量显示长期循环 HE-LNMO 的晶格变化相比 NMC-811 极小；循环 HE-LNMO 的 EDS 分析显示与原始颗粒相似的元素分布；同时，X 射线荧光定量显示石墨负极上过渡金属离子溶解相比 NMC-811 显著减少。所有这些结果证实了 HE-LNMO 优越的循环稳定性。

同步辐射 XRD 用于量化单次充放电循环中的晶格变化。基于 XRD 数据（Fig. 4c,d）计算了脱锂过程中不同截止电压下的晶格参数（Fig. 4a）和体积变化（Fig. 4b）。结果表明，对于 HE-LNMO，a 轴和 c 轴的最大变化分别低至 -0.5% 和 0.9%。同时，对于 NMC-811，相应值分别为 -1.9% 和 2.1%，是 HE-LNMO 的两倍多。此外，HE-LNMO 和 NMC-811 的最大体积变化（截止 4.3 V）分别确定为约 -0.3% 和 -2.7%（Fig. 4b）。也就是说，HE-LNMO 的体积变化比 NMC-811 小近一个数量级，达到超越“零应变”状态（体积变化 < 1%）。在 TEM 中对 HE-LNMO 和高镍正极母相 LiNiO$_2$ 进行原位脱锂实验。原位脱锂颗粒的应变分析（Fig. 4e）显示，HE-LNMO 在脱锂过程中几乎保持无缺陷和无应变；相反，脱锂 LiNiO$_2$ 中形成大量位错。缺陷生成的抑制显著降低了初级颗粒内部的局部应变集中，从而验证了 HE-LNMO 稳健的结构稳定性。此外，HE-LNMO 的结构稳定性通过透射 X 射线显微镜（TXM）断层成像和扫描电子显微镜（SEM）截面分析在二次颗粒水平进行评估。Figure 4f 显示代表性长期循环 NMC-811 和 HE-LNMO 二次颗粒的三维（3D）重建。NMC-811 内部形成大量晶间裂纹（箭头所示），而 HE-LNMO 中未观察到明显裂纹。上述结果表明，独特的钉扎效应在长期循环中同时抑制了晶格变形（例如位错形核和滑移）和纳米/微裂纹生成。

## 普适性与结论

为证明成分复杂掺杂策略具有普适性，作者进一步合成并研究了一系列不同镍含量和不同掺杂剂的层状正极，结果见 Supplementary Information Figs. 10-19。例如，组成为 LiNi$_{0.9}$Mn$_{0.03}$Ti$_{0.02}$Mg$_{0.02}$Mo$_{0.02}$Nb$_{0.01}$O$_2$ 的 HE-Ni90、组成为 LiNi$_{0.7}$Mn$_{0.23}$Ti$_{0.02}$Mg$_{0.02}$Mo$_{0.02}$Nb$_{0.01}$O$_2$ 的 HE-N70、组成为 LiNi$_{0.6}$Mn$_{0.33}$Ti$_{0.02}$Mg$_{0.02}$Mo$_{0.02}$Nb$_{0.01}$O$_2$ 的 HE-N60，以及组成为 LiNi$_{0.8}$Mn$_{0.13}$Al$_{0.02}$Zr$_{0.02}$Cr$_{0.02}$V$_{0.01}$O$_2$ 的 AZCV-LNMO，均采用类似共沉淀方法合成。电化学和 X 射线实验表明，所有正极均表现出降低的应变、改善的容量保持率以及体相/表面结构稳定性。尽管这些实验阶段正极材料远未优化，结果证实成分复杂掺杂策略普遍适用于所有零钴正极材料。

总之，本文提出一种成分复杂（高熵）掺杂策略，用于制备具有优越结构、热和机械稳定性以及长循环寿命的零应变高镍零钴层状正极。高镍正极在运行中的体积应变被降至 0.3%，远低于零应变的临界值（1%）。显著降低的晶格应变导致超稳定晶格结构，可有效抵抗长期循环中的化学-机械开裂和晶格缺陷。由于掺杂剂的钉扎效应，氧损失和有害岩盐相转变被大幅减轻，从而在苛刻的长期化学-机械循环条件和热滥用条件下均具有优越的结构稳定性。本文展示的正极化学为通过稀释多组分效应优化所有嵌入电极开辟了可能性。作者期望这种高熵掺杂策略将指导下一代锂离子电池和其他可充电电池安全、长寿命、高能量密度电极的设计和部署。

**方法**
HE-LNMO 采用水溶液共沉淀法合成。首先合成化学计量比 Ni$_{0.8}$Mn$_{0.13}$Ti$_{0.02}$Mg$_{0.02}$Nb$_{0.01}$Mo$_{0.02}$(OH)$_2$ 的氢氧化物前驱体。将 NiSO$_4$·6H$_2$O（99.8%，Fisher）、MnSO$_4$·4H$_2$O（99%，Fisher）、MgSO$_4$·7H$_2$O（98%，ACROS）、TiOSO$_4$ 溶液（Sigma-Aldrich）、Nb(HC$_2$O$_4$)$_5$（Alfa-Aesar）和 (NH$_4$)$_6$Mo$_7$O$_{24}$（99.98%，Sigma-Aldrich）溶于纯水，总过渡金属浓度为 1 M。过渡金属溶液磁力搅拌 12 h 混合均匀，储存在 Ar 填充瓶中。然后混合制备含 2 M NaOH 和 1.67 M NH$_4$OH 的碱溶液。取 30 ml 上述碱溶液作为起始溶液，用稀硫酸将起始溶液 pH 调至 11.0，然后同时注入过渡金属溶液和碱溶液，流速约 4 ml min$^{-1}$ 开始反应。产物在 pH=11.0±0.2、60 °C、Ar 保护下搅拌合成。月绿色沉淀通过真空过滤收集，用纯水洗涤去除残留离子，然后在 110 °C 真空烘箱中干燥。其次，将干燥的过渡金属氢氧化物前驱体粉末与 LiOH 粉末充分混合，在高温下补偿 5% 过量 Li。HE-LNMO 前驱体在管式炉中于 730 °C、氧气流 0.5 l min$^{-1}$ 下煅烧 12 h。

本工作使用的 NMC-811 正极材料为商业材料（Targray，产品 SNMC03004，批号 12846），由阿贡国家实验室 Cell Analysis, Modeling, and Prototyping (CAMP) Facility 提供。石墨负极材料为商业 Superior Graphite SLC1520P（批号 022626-551），由 CAMP 提供。

电化学性能在 CR-2032 纽扣电池中测试。首先将活性材料、Super P 碳和 5% 聚偏氟乙烯按质量比 8:1:1 在 N-甲基-1,2-吡咯烷酮溶剂中均匀混合制备正极浆料。其次将混合好的浆料涂覆在 Al 箔上，105 °C 真空烘箱干燥过夜。电极切成直径 12 mm 的圆片，半电池测试活性材料负载量为 2-3 mg cm$^{-2}$，全电池测试约 8.5 mg cm$^{-2}$。最后在 Ar 手套箱中组装纽扣电池，使用 Li 片（直径 = 16.7 mm）作为对电极，Celgard-2025 作为隔膜。电解液为 1 M LiPF$_6$ 溶于 ethylene carbonate: ethyl methyl carbonate = 3:7 溶剂，含 2 wt% vinylene carbonate 添加剂。全电池测试中对电极替换为涂覆在铜箔上的商业石墨。单层软包电池测试中正极面容量约 1.8 mAh cm$^{-2}$，正极尺寸略小于负极。电化学性能在 NEWARE BTS-4000 电池测试系统上于室温（25 °C）进行。测试电压 2.5-4.4 V，电流倍率 0.1C 至 2C。GITT 采用典型阶跃曲线，0.1C，20 min 脉冲电流和 5 min 静置。CV 和 EIS 测试在 BioLogic VMP-3 工作站上进行，CV 从 2.5 至 4.5 V、扫描速度 0.1 mV s$^{-1}$。

TEM 实验：制备 TEM 样品时，拆解电池，电极用 dimethyl carbonate (DMC) 洗涤并在 Ar 填充手套箱中干燥。电极在 DMC 中超声处理并在手套箱中分散到网格上。(S)TEM 实验在 200 keV 场发射源透射电子显微镜上进行。原子分辨率环形暗场成像在 HAADF-STEM 模式下进行。能量色散 X 射线光谱（EDS）分析使用集成在 TEM 中的 Super-X EDS 探测器。原位脱锂实验使用 Nanofactory STM-TEM 样品杆进行。

X 射线技术：过渡金属离子的硬 X 射线吸收光谱在布鲁克海文国家实验室国家同步辐射光源 II（NSLS II）的 7-BM QAS 光束线 7-BM 上进行。相应 X 射线吸收数据用 Athena 软件分析，小波变换（WT）-EXAFS 使用 H. Funke 和 M. Chukalina 开发的 HAMA 代码分析。制备样品时，拆解相应电池，电极用 DMC 洗涤并在 Ar 填充手套箱中干燥。电极用 Kapton 胶带密封以避免空气暴露。TXM 实验在 NSLS II 的 18-ID FXI 光束线进行，该光束线具有以 30 nm 分辨率研究动态系统二维和三维形貌和氧化态的先进能力。TXM 实验样品制备与硬 X 射线实验类似，但活性材料负载量更低以避免颗粒重叠。X 射线荧光映射在 NSLS II 的 5-ID SRX 光束线进行。荧光光谱用七元素硅漂移探测器（SSD）收集。一系列 X 射线薄膜作为 XRF 校准标准（Micromatter Technologies Inc.）扫描。数据用开源软件 PyXRF 拟合和定量。包括 TEY 和 FY 模式的软 X 射线吸收在斯坦福同步辐射光源的 10-1 光束线进行，能量偏移用过渡金属箔校准。样品在手套箱中制备并立即转移到真空室。原位加热和充放电 XRD 及非原位 XRD 在先进光子源的 11-ID-C 光束线进行。该光束线针对 105.7 keV 高能 XRD 优化。原位加热时，包括集流体的充电电极（截止 4.4 V vs Li/Li$^+$）用 Kapton 胶带密封并固定在加热架上。原位充放电时，制备正负极电池壳均有 2 mm 窗口的原位电池；非原位测试时，电极在手套箱中洗涤干燥后用刀片刮下。粉末转移到 1 mm Kapton 管中并用蜡密封。衍射图样用光束穿过电极记录。所有 XRD 数据用 GSAS-II 软件校准和分析。

DSC/TGA 测试：所有 DSC/TGA 样品充电至 4.4 V（vs Li/Li$^+$）并在手套箱中拆解。测试加热速率为 10 °C min$^{-1}$。DSC 测试使用配备空气翅片冷却器的 TA instrument DSC Q2000，提供材料相变的温度测量。TGA-MS 测试使用 NETZSCH STA 449 F3 Jupiter，能够测量相变过程中的温度和氧损失。

应变、容量和镍含量数据：部分应变、容量和镍含量数据如 LiVO$_2$、LiCoO$_2$、NMC 等直接取自或计算自额外参考文献。

数据可用性：本文提供源数据。支持本研究结果的数据可向通讯作者（huolin.xin@uci.edu）合理请求获取。

File: out/md/8b05834085d556abd489c9e1c332e854d1a2f827.md
# 设计兼具高活性与稳定性的Co-Mo-Sx硫凝胶：pH通用的析氢反应催化剂

*Design of active and stable Co–Mo–Sx chalcogels as pH-universal catalysts for the hydrogen evolution reaction | 2015 | https://doi.org/10.1038/nmat4481*

电化学产氢长期受三个根本限制制约：热效率远低于水分解热力学极限（1.223 V）、电极材料寿命短、以及缺乏低成本替代贵金属的催化剂。本工作通过建立晶态（CoS2、MoS2）与非晶态（CoSx、MoSx、CoMoSx）过渡金属硫化物（TMSx）在反应性与稳定性之间的功能联系来应对这些挑战。作者提出Co2+和Mo4+中心分别促进碱性溶液中水的初始放电与酸性溶液中水合氢离子的放电；尽管CoSx比MoSx活性更高，但其稳定性较差，表明活性位可能来自Co和Mo阳离子溶出后形成的缺陷。将高活性的CoSx结构单元与高稳定性的MoSx单元结合为紧凑而坚固的CoMoSx结构后，该材料成为兼具活性与稳定性的非贵金属HER催化剂，在碱性与酸性环境中均表现高效。

## 硫修饰模型电极上的HER：硫-阳离子网络的促进作用

为建立电化学相关的模型界面，作者先在Au(111)和Pt(111)上研究不可逆吸附硫（Sad）对HER的影响，覆盖度范围0.05 < ϴSad < 0.55单层。Au(111)上HER活性在pH=13时比pH=1低约一个数量级；而在0.1M KOH中，覆盖ϴSad≈0.4的Au(111)-Sad比裸Au(111)活性高3倍，表明Sad可能参与反应。但当ϴSad > 0.45时活性急剧下降，说明Sad自身并非催化剂。酸性条件下，Sad修饰的Au(111)活性反而低于裸Au，与文献一致地表现为毒物/旁观者。进一步在碱性电解液中引入Ba2+与K+对比发现：无论Au(111)-Sad还是Pt(111)-Sad，含Ba2+时HER活性均高于含K+时，说明双电层内水合阳离子参与调控反应。基于此，作者提出图1c所示的协同模型：Sadδ-通过范德华力将Cn+---(H2O)x阳离子锚定在电极表面附近，后者经非共价相互作用活化近表面水分子，从而加速动力学受限的Volmer步骤；随后Had在邻近金属原子上吸附并结合为H2（Volmer-Tafel路径）。酸性条件下因H3O+在金属位上的放电势垒很低，Sad仅作为毒物占据活性位。作者认为这种Sadδ---Cn+---H2O簇可类比于TMSx中Sδ---TMn+结构单元的部分催化行为。CTR实验（补充图S1b）表明，Pt(111)-Sad在KOH中表面Pt原子膨胀约1.8%（Sad-free为1.4%），加入Ba2+后膨胀增至约2.6%，Pt-Ba2+距离缩短约5%，且双电层内Ba2+浓度几乎翻倍，直接验证了Sad与Ba2+的相互作用影响界面结构。

## TMSx硫凝胶的结构特征与HER活性趋势

研究对象包括商业晶态MoS2和CoS2，以及非晶态MoSx、CoSx和CoMoSx（x=4-6）硫凝胶。TEM和SEM显示硫凝胶为50-100 nm的随机多孔网络，由聚集的纳米颗粒构成，比表面积约200 m2/g；SAED和粉末XRD的宽峰确认其非晶性质。PDF分析表明MoSx和CoMoSx含[Mo3S13]结构单元——由三角形Mo金属簇和周围硫原子组成；磁性测量显示CoMoSx遵循Curie-Weiss定律，有效磁矩（0.6-1.2 μB）低于四面体配位Co（无论低自旋或高自旋）的预期值，说明Co原子主要以八面体配位存在。EXAFS表明CoSx中存在Co-Co二聚体特征相互作用，而CoMoSx中Co-Co相互作用的浓度极低。XPS和XANES确定Mo为+4价、Co为+2价，硫以多硫化物片段形式存在。综合结构信息提出：MoSx由Mo3S13簇经MoS4四面体连接；CoSx为较开放的结构，含随机分布的CoS6八面体和含Co-Co二聚体的Co2S6单元；CoMoSx则由Mo3S13簇经CoS8八面体桥连，并由多硫化物低聚物封端，形成紧凑坚固的整体结构。由于硫凝胶的非晶本性及松散S-S键连接的无限排列，材料中缺陷密度显著高于晶态对应物。

在0.05 V至-0.35 V（vs RHE）电位区间的原位XAS表明Co和Mo的氧化态不随电位变化，与非原位合成的材料一致（Mo4+、Co2+）。电化学活性以恒定电流密度5 mA/cm2下的过电位η为指标进行对比。碱性溶液中的活性顺序为MoSx << CoMoSx << CoSx，酸性溶液中差异较小（MoSx < CoSx ≤ CoMoSx）；关键发现是CoMoSx的活性几乎与pH无关，而晶态CoS2总是比MoS2活性高，且两者在酸性中的活性均高于碱性。作者强调所用商业晶态材料并非最优化的HER催化剂，但足以用于趋势比较。

## 活性-稳定性关联与催化机制

通过电位循环监测材料失活，并结合ICP-MS定量测定电解液中溶出的Co和Mo浓度，建立活性-稳定性趋势。晶态材料比非晶材料稳定约10倍，这支持缺陷密度参与调控活性-稳定性关系的观点。在非晶材料中，MoSx比CoSx稳定约35-40倍；Co2+在CoMoSx中的稳定性比在CoSx中高约5倍，而Mo4+在CoMoSx与MoSx中稳定性相近，说明Co基单元能被MoSx稳定化。这一趋势的实质是：活性越高的材料其稳定性越低，且溶解速率与缺陷数量成正比。作者将活性-稳定性权衡归因于电子效应（衬底-吸附物结合能）与形态效应（缺陷数量）的协同，前者与3d-TM氢氧化物体系表明的趋势一致：水离解过渡态能从Ni到Mn递降，而OH-最终态相互作用能从Ni到Mn递增，导致活性顺序Mn > Fe >> Co > Ni。对TMSx而言，水离解在Mo上动力学较快，但Mo-OH-相互作用更强，降低了Volmer步骤的周转频率，因此Mo4+位活性低于Co2+位。CoMoSx上的HER在Co2+与Mo4+位同时进行，但因Co2+更不稳定而缺陷密度更高，对总电流贡献更大。图4c示意了双功能机制：水离解在TMn+（Mo优先）进行，Had在S位重组，OHad的脱附速率（Co优于Mo）决定后续水吸附。作者承认，由于高比表面TMSx难以准确测定转化频率、交换电流密度和Tafel斜率等动力学参数，精确机理仍需进一步的理论/计算研究。

## 材料合成与表征方法概要

CoMoSx由等摩尔CoCl2·6H2O与(NH4)2MoS4在甲酰胺中混合，静置2周成胶；CoSx由CoCl2·6H2O与K2S5反应7-10天获得；MoSx由碘氧化(NH4)2MoS4室温反应3周制得。凝胶经溶剂交换（乙醇/水1:1，随后乙醇洗涤4天）并真空干燥。表征手段包括：同步辐射XAS与EXAFS/XANES（APS 12-BM-B线站，Si(111)双晶单色器，13元Ge探测器）；快速采集PDF（APS 11-ID-B，约90 keV、λ=0.143 Å，200帧/2秒每帧，PDFgetX3处理，24 Å-1截断）；SQUID磁化率（2-300 K、1 kOe）；XPS（Al Kα，C 1s 284.6 eV校准）；粉末XRD（Cu Kα）；SEM/EDS与TEM/SAED；以及Raman光谱。电化学测试采用三电极体系（Au或石墨对电极，饱和Ag/AgCl参比，电位转换为RHE），工作电极为玻碳或金盘上沉积催化剂（载量约50 μg/cm2、覆盖率约60%），扫速50 mV/s，所有电流经IR补偿，ICP-MS样品在电位循环前后采集电解液分析。Au(111)经退火后在Na2S溶液中控制电位获得不同Sad覆盖度；Pt(111)在更稀Na2S溶液开路电位下沉积Sad。

File: out/md/adf303801966524b3c8587763dbbc0efea1079f0.md
# 聚乙烯类材料的闭环回收

## Closed-loop recycling of polyethylene-like materials

*Nature* 2021, DOI: 10.1038/s41586-020-03149-9

塑料是现代技术的关键组成部分，但其生产消耗大量原料资源，而使用后大部分被丢弃。就循环经济而言，消费后分类聚合物的理想再利用（“机械回收”）因材料性能劣化而受阻；通过解聚为单体的化学回收则提供了保留高性能的替代途径。聚乙烯的线性烃链可实现结晶堆积并提供优异材料性能，但其惰性本质阻碍化学回收，需要 > 600 °C 的温度且乙烯回收率 < 10%。本文展示，具有低密度链内官能团作为聚乙烯链断点的可再生聚碳酸酯和聚酯，可通过溶剂解以 > 96% 的回收率进行化学回收；同时断点不破坏结晶聚乙烯结构，HDPE 类材料性能在回收后完全保留。加工可通过常规注塑进行，材料也适用于增材制造。从模型聚合物废物流中选择性分离是可能的。原始聚合物由长链结构单元缩聚而成，这些单元通过最先进的催化方案从常见植物油原料或微藻油衍生。该方法（Extended Data Fig. 1）实现了聚乙烯类材料的闭环回收。

## 聚乙烯类聚碳酸酯-18 和聚酯-18,18 的合成与性能

以商业可得的可再生 1,18-十八烷二酸为起始原料，该原料通过烯烃复分解技术从植物油大规模生物精炼生产。通过成熟技术进行酯化和还原，分别得到相应的长链 C18 二甲酯和 C18 二醇。聚酯-18,18（PE-18,18）和聚碳酸酯-18（PC-18）样品此前已基于其他原料制备，但实现聚乙烯类机械性能的关键挑战尚未解决。在我们的工作中，使用碳酸二乙酯（DEC）作为共试剂对 PC-18 达到极高分子量（高达 Mw ~ 300,000 g mol⁻¹，Mn ~ 90,000 g mol⁻¹）具有决定性作用，从而提供延展性和机械强度（Fig. 1a, d-e）。DEC 衍生端基的额外反应路径促进了聚合过程中分子量的增长，而常用的碳酸二甲酯试剂则不具备这一途径（Extended Data Fig. 2）。具有理想机械性能的 PE-18,18 可通过钛醇盐缩聚化学计量的生物精炼来源 C18 二酯和二醇获得（通常 Mw ~ 80,000 g mol⁻¹，Mn ~ 50,000 g mol⁻¹）。两种材料在分子量（Fig. 1c）、模量和延展性方面与商业 HDPE 相当，这些通过注塑成型的试样进行应力-应变实验确定，注塑是 HDPE 的广泛热塑性加工方法（Fig. 1d,e；HDPE 的其他文献比较值为 Ey=900 MPa，σy=27 MPa，LDPE 为 Ey=240 MPa，σy=12 MPa）。

广角 X 射线散射（WAXS）衍射图与 HDPE 几乎相同（Fig. 1b），表明固态结构完全由排列的烃段结晶主导（Fig. 1f）。通过 WAXS 数据解卷积确定的结晶度与 HDPE 基本相同，χ ≈ 80%。如预期，由于链内官能团掺入结晶片层带来的能量惩罚，PC-18 和 PE-18,18 的熔点和结晶点相比 HDPE 有所降低（Extended Data Fig. 3）。尽管如此，结晶温度足够高，便于熔融加工，这对塑料应用至关重要。

## 加工与熔融长丝制造

如前所述，样品测试条通过标准熔融加工方法制备，采用双螺杆微型混炼机和活塞注塑。作为进一步的高要求加工方法，探索了熔融长丝制造的增材制造。对于 3D 打印技术，完全保留材料高性能的闭环回收尤为理想。对于 PC-18 和 PE-18,18 材料，熔融挤出产生的长丝尺寸精度极佳，在 ±0.02 mm 以内，匹配商业长丝的质量（通常 ≤ 0.05 mm，Fig. 2a-c）。对于含着色剂或碳纤维作为性能增强填料的复合材料，也能生成质量无损的长丝。

PC-18 和 PE-18,18 在典型标准打印表面如聚醚酰亚胺或玻璃上打印良好（不同于 HDPE 需要特殊表面）。这可归因于极性链内基团赋予的与聚合物熔体的改进相容性。注意在固态下，这些聚合物的表面张力和润湿角与聚乙烯无显著差异（参见 Supplementary Information），酯和碳酸酯基团可掺入聚合物片层。这允许使用标准商业 3D 打印机直接打印拉伸测试试样（Fig. 2d）。碳纤维增强 10 wt% 的 PC-18 共混物也可打印，无需苛刻条件。3D 打印测试条表现出优异的机械性能，即 PC-18 的高延展性达 εb=350% 和杨氏模量 ~640 MPa（Fig. 2e）。同样，相同条件下打印的 PE-18,18 试样与注塑试样相当，杨氏模量 ~910 MPa 和 εb ~470%（Extended Data Fig. 4）。除上述拉伸测试条外，还可实现更复杂的 3D 打印，如红色 PE-18,18 的卡扣式智能手机保护壳（Fig. 3a）。这一日常物品是机械要求高的多次使用塑料制品的例子，需要可回收性，此处由于特定智能手机代际的有限寿命。在高温稳定性方面，典型基准是水沸点下的稳定性。虽然 PC-18 和 PE-18,18 的软化点对此类应用太低，但值得注意的是，我们的聚乙烯类材料也为这一目标提供了前景。从催化链倍增芥酸产生的 1,48-四十八烷二醇，通过碳酸二乙酯聚合方法得到高分子量（Mw ~ 90,000 g mol⁻¹，Mn ~ 40,000 g mol⁻¹）韧性 PC-48，具有窄熔融转变 Tm=113 °C（Extended Data Fig. 3）。由彩色 PC-48 3D 打印的薄壁（0.4 mm）杯子在反复填充沸水后保持尺寸和形状（Fig. 3b）。

## 聚乙烯类材料的化学回收

长链聚碳酸酯和聚酯均可在温和条件下于良性溶剂中定量化学回收（Fig. 4a）。对于 PC-18，在碱性 EtOH 溶液中解聚产生长链 1,18-十八烷二醇。作为链断裂的副产物，碳酸二乙酯以化学计量量形成（参见 Supplementary Information）。值得注意的是，碳酸酯部分仅占 PC-18 碳含量的 5%（PC-48 中为 2%），但碳酸二乙酯可重复使用。由于其挥发性，可通过蒸馏从反应混合物中轻松分离和回收。

通过 20.0 g 使用过的 PC-18 拉伸测试条在 250 mL 碱性 EtOH（10 wt% KOH）中的聚合物到聚合物回收，展示了闭环回收。采用 120 °C 的解聚温度，无需进一步措施如强烈搅拌或预先研磨即可完全解聚。通常采用 24 h 反应时间以确保完全转化，但 1 h 甚至更短的反应时间也足以实现 > 99% 的转化率（详情和其他解聚条件参见 Extended Data Fig. 5）。注意，在 150 °C 的 MeOH 中 24 h 内无需催化剂也可实现完全解聚。反应混合物冷却后，长链二醇结晶并通过过滤分离。单次重结晶得到高纯度 1,18-十八烷二醇（> 99%），几乎定量产率（17.91 g，对应 98%）。通过将如此回收的单体再次与碳酸二乙酯反应，可获得 19.25 g 高分子量（Mw ~240,000 g mol⁻¹，Mn ~70,000 g mol⁻¹）PC-18，这转化为 96% 的化学聚合物到聚合物回收率（Fig. 4a）。如预期，该回收 PC-18 保留了其材料和加工质量（Extended Data Fig. 6）。

在实际混合塑料废物流的分选中，分离通过沉浮密度分离或 NIR 分析后的机械分选进行。这两种方法都可能将我们的聚乙烯类聚合物与聚丙烯（PP）和聚乙烯一起纳入聚烯烃流中。因此，在化学回收过程中将我们的聚乙烯类聚合物与这些聚烯烃分离的能力是可取的。为此，将商业 PP（可重复使用热饮杯）、HDPE（溶剂瓶盖）和蓝色 PC-18 的碎片进行上述解聚过程（Fig. 4b 和 Extended Data Fig. 7）。虽然聚乙烯类 PC-18 完全解聚并溶解，但 PP 和 HDPE 碎片以原始未改变状态回收。从滤液结晶后处理中，再次定量回收纯 1,18-十八烷二醇（GC: > 99%）（98% 产率）。鉴于聚对苯二甲酸乙二醇酯（PET）也是废物流中的主要塑料并需回收，从 PET 中回收我们的聚合物是可取的，例如避免任一流的污染。值得注意的是，PC-18 可完全解聚为单体，而 PET（Tm=268 °C）保留，材料可定量分离（Extended Data Fig. 7）。

与长链聚碳酸酯不同，其中解聚产生二醇作为唯一长链化合物，PE-18,18 的解聚产生两种非挥发性长链单体的混合物：二酯和二醇。该混合物不易分离，但可直接再聚合为新的 PE-18,18。PE-18,18 在 MeOH 中的解聚无需催化剂，在 150 °C、40 g 聚合物/L 浓度下 12 h 内（或有催化剂时 2 h）实现完全解聚。此外，溶剂解过程甚至允许从与 HDPE 的熔融共混物中选择性解聚和回收 PE-18,18 组分，保持 HDPE 基质完整，从而便于其分离（Extended Figure 8）。

注意，尽管聚合物可按上述方式解聚，但在典型应用的环境条件下，聚合物不会不利地敏感，且数月内未观察到分解证据（参见 Supplementary Information）。从解聚溶液中真空去除 MeOH 得到 C18 二酯和 C18 二醇的精确 1:1 比例混合物（由 1H-NMR 光谱证明；Supplementary Information）。无需进一步后处理，该混合物用 [Ti(OnBu)4] 催化剂再聚合，得到高分子量 PE-18,18（Extended Data Fig. 9）。如此回收的聚合物的热性能和特别是材料性能与原始 PE-18,18 相当，通过注塑试样和 3D 打印试样的拉伸测试证明（参见 Fig. 4c）。

值得注意的是，化学回收的解聚也可通过水作为反应介质的水解进行，尽管疏水聚合物和单体的水性反应混合物具有非均相性质。特别是，聚碳酸酯 PC-18 在碱性条件（KOH）下 180 °C 完全转化为干净的 1,18-二醇，碳酸酯部分以二氧化碳释放（Extended Data Fig. 5）。

总之，我们充分展示了聚乙烯类材料的闭环回收方法。关键是在聚乙烯链中低密度的断点，使得结晶结构不受影响，从而机械强度等性能不受损害。通过断裂 C-C 键化学回收聚乙烯仅反应能量就需要 ΔH≈3 MJ kg⁻¹ 并加热至 800°C，乙烯的选择性有限。相比之下，本文使用的醇解反应本质上是热中性平衡反应，通过过量溶剂驱动解聚。由于断点密度低，在该解聚/聚合循环中循环的试剂量（此处为醇）很低（例如 PE-18,18 甲醇解中为 11 wt.-%）。

适当的直接聚合方案产生长链聚碳酸酯或聚酯，具有高分子量，反映在理想的材料性能上，即延展性和刚性。长链聚碳酸酯和长链聚酯的解聚在温和条件下（120 °C 在 EtOH 或 MeOH 中）发生，并通过重结晶产生高纯度单体，如 PC-18 和 PE-18,18 详细证明。作为链中的断点，碳酸酯基团特别有吸引力，因为它们产生可结晶的长链二醇和易分离的挥发性碳酸二烷基酯。再聚合产生质量无损的材料，聚合物到聚合物回收效率为 96%。这种定量回收也可从商业聚丙烯和聚乙烯（HDPE）的混合物中选择性实现，这些混合物会出现在废塑料流中，且与 PET 的分离也是可能的。着色剂和碳纤维，即使少量通常也对回收有害，可完全去除。除注塑作为服务众多应用的常见广泛加工方法外，聚乙烯类聚合物也非常适合 3D 打印，作为一种补充制造方法，尤其受益于化学回收。

植物油被用作原始原料，因为其长亚甲基序列是所用长链单体的便利来源。值得注意的是，除了通过烯烃复分解对棕榈油进行商业生物精炼外，酶促 ω-氧化或传统植物油或微藻油的羰基化也提供了获取原始聚合物材料的替代技术基础。目前，长链单体的价格和规模尚不及乙烯，乙烯是化学工业中最便宜的构建块。所展示的方法为适用于高质量应用的全可回收聚乙烯类材料提供了前景。这是超越当前所用技术的资源节约型低排放经济的重要潜在构建块。

ONLINE CONTENT

Any methods, additional references, Nature Research reporting summaries, source data, extended data, supplementary information, acknowledgements, peer review information; details of author contributions and competing interests; and statements of data and code availability are available at https://doi.org/10.1038/s41586-020-03149-9

METHODS

Materials

All chemicals were used as received without further purification. 1,18-octadecanedioic acid was purchased from Elevance Renewable Sciences Inc. Titanium(IV) n-butoxide (97 %), lithium aluminium hydride (95 %), lithium hydride (95 %), diethyl carbonate (≥ 99 %), potassium hydroxide (≥ 99 %) and methanol (≥ 99.8 %) were purchased from Sigma Aldrich. Ethanol (≥ 99.8 %), xylene (isomeric mixture, ≥ 99 %) and tetrahydrofuran (≥ 99.5 %) were purchased from Carl Roth. 2-Propanol (≥ 99.7 %) was purchased from VWR and toluene (≥ 99.9 %) was purchased from Merck. N,O-Bis(trimethylsilyl)trifluoroacetamide (BSTFA) (98%) was purchased from abcr. High-density polyethylene (HDPE) (analogous to industrial grade Lyondellbasell Alathon H5112) was purchased from Sigma Aldrich. Omnidynamics PLA/ABS colourant masterbatch in red and blue was used for the colouration of the 3D-printing filament. Carbon-fibres from R&G Faserverbundwerkstoffe GmbH were used for the fabrication of reinforced 3D-printing filament. Deuterated solvents for NMR spectroscopy were purchased from Eurisotop and dried over molecular sieves from Riedel de-Haen (0.4 nm).

All manipulations involving air- and/or moisture-sensitive substances were carried out under inert atmosphere using standard Schlenk and glovebox techniques.

Characterisation and processing techniques

Nuclear magnetic resonance (NMR) spectra were recorded on a Bruker Avance III HD 400 spectrometer. Chemical shifts were referenced to the signal of the solvent (residual proton resonances for 1H spectra, carbon resonances for 13C spectra). Mestrenova software by Mestrelab Research S.L. (version 14.0.0) was used for data evaluation.

Infrared spectra (IR) of polymer samples were recorded on a Perkin Elmer Spectrum 100 FT-IR attenuated total reflection spectrometer. Spectrum software by Perkin Elmer (version 6.2.0) was used for data evaluation.

Gas chromatography (GC) was carried out on a Perkin Elmer Clarus 500 instrument with an autosampler and flame ionisation detection (FID) on a Perkin Elmer Elite-5 capillary column (5 % diphenyl, 95 % dimethylpolysiloxane, length: 30 m, inner diameter: 0.25 mm, film thickness: 0.25 μm), using helium as carrier gas at a flow rate of 1.5 mL min⁻¹. A temperature programme of an initial isothermal step of 1 min at 70°C, followed by heating with 15°C min⁻¹ to 250°C, and 5 min isothermal at this temperature was used, with an injector temperature of 300°C and a detector temperature of 320°C. Diols were derivatised by silylation using BSTFA for GC analysis.

Molecular weights of the polymers were determined by high temperature gel permeation chromatography (GPC) in 1,2-dichlorobenzene at 160 °C on a Polymer Char GPC-IR instrument, equipped with PSS Polefin Linear XL columns (3 x 30 cm, additional guard column), an infrared detector (IR5 MCT, concentration signal) and a viscosity detector. A standard flow rate of 0.5 mL min⁻¹ was used. Molecular weights were determined via universal calibration versus narrow polystyrene standards from PSS Polymer Standards (software: PSS WinGPC, version 8.32). Mark-Houwink parameters determined for polystyrene and used in the data analysis are α=0.703 and K = 0.01522 mL g⁻¹. Mark-Houwink parameters of PC-18 and PE-18,18 were determined from a Mark-Houwink plot of intrinsic viscosity vs. elution volume.

Differential scanning calorimetry (DSC) measurements of polymers were carried out on a Netzsch DSC 204 F1 instrument (software: Netzsch Proteus Thermal Analysis, version 6.1.0) with a heating/cooling rate of 10 K min⁻¹. Data reported are from second heating cycles.

Scanning electron microscopy (SEM) images were recorded on a Zeiss Gemini 500 microscope by secondary electron detection (SE2) with an acceleration voltage of 3 kV. Polymer samples were sputtered with a 6 nm platinum layer using a Quorum Q150 sputter coater.

Injection moulded test specimens were prepared using a Xplore IM 5.5 micro injection moulder. The cylinder and mould temperature were set to 180 °C and 60 °C, respectively, and an injection pressure of 16 bar for 10 s and 12 bar for 15 s was applied. Prior to injection moulding, the polymers were homogenised under vacuum in a Xplore MC 5 micro compounder at 180 °C and 50 rpm for 30 min.

3D printing (fused filament fabrication) of tensile test specimens and demonstration objects was conducted using a Prusa i3 MK3 printer.

Tensile tests were performed on a Zwick Z005/1446 Retroline tC II instrument at a crosshead speed of 5 mm min⁻¹ on 3D-printed or injection moulded tensile testing specimens (ISO 527-2, type 5A). The determination of the Young's modulus was conducted at a crosshead speed of 1 mm min⁻¹. Prior to tensile testing, the samples were preconditioned at room temperature. The Zwick Roell testXpert software version 11.0 was used for data evaluation.

Wide angle x-ray scattering (WAXS) diffractograms were recorded on a D8 Discover instrument (Bruker) with a Vantec (Bruker) detector. Polymer crystallinities (χWAXS) were determined from the WAXS patterns as: χWAXS=[Ac(110)+Ac(200)]/[Ac(110)+Ac(200)+Aa] where Ac refers to the integrated area of the Bragg reflections from the orthorhombic PE crystal and Aa to the integrated area of the amorphous halo. A Voigt fit was used.

The surface interfacial tensions of PC-18, PE-18,18 and commercial HDPE were determined by the method of Fowkes on a drop shape analyzer DSA25 by KRUSS.

Error bars shown are standard deviations from three to eight independent measurements (tensile properties) or twenty independent measurements (filament diameters), respectively.

Polymerisation experiments

In a typical polycondensation for PC-18, 1,18-octadecane diol (1.0 equiv.) together with a stirring bar was dried in a three-necked Schlenk tube at 60 °C in vacuo. A cooled condensor flask that allows for monitoring of the volatiles released from the polymerisation mixture was connected, diethyl carbonate (2.5 equiv.) was added in a nitrogen stream and the temperature was raised to 120 °C (stirring at 500 rpm). When a homogenous mixture was obtained, LiH (0.5 mol%) was added as a suspension in diethyl carbonate. Typically, 15-45 min after the addition of LiH condensation of ethanol was observed. When the condensation of ethanol had ceased, vacuum was applied by means of a membrane pump connected to the condensor to continue the oligomerisation in vacuo. The pressure was gradually decreased from 900 mbar to 10 mbar over the course of 1 h while the temperature was increased to 180 °C. In the following polymerisation step, high vacuum (ca. 10⁻² mbar) was applied via the Schlenk line, connected to a rotary vane oil pump. The polycondensation was continued for typically 16 h. To facilitate recovery from the vessel, the polymer melt was diluted with xylene at 120 °C and the polymer was precipitated by pouring the solution into -30 °C 2-propanol, washed with 2-propanol and dried in a vacuum oven at 50 °C to afford PC-18.

The polycondensation to PC-48 was conducted analogous to the procedure for PC-18. 1,48-octadecane diol (1.0 equiv.), synthesised from erucic acid by a reported catalytic procedure, was dried in a three-necked Schlenk tube at 100 °C under vacuum. Diethyl carbonate (5.0 equiv.) and LiH (1.0 mol%) were added. After the oligomerisation step, the polymerisation step was conducted for 72 h at 180 °C under high vacuum. The polymer was diluted with xylene at 160 °C, and worked up as described for PC-18.

For the polyesterification to PE-18,18, the same instrumentation was applied as for polycarbonate-18. 1,18-octadecane diol (1.0 equiv.) and 1,18-dimethyl octadecanedioate (1.0 equiv.) were dried in a three-necked Schlenk tube at 60°C under vacuum. A toluene solution (0.028 M) of titanium(IV) n-butoxide (0.084 mol% vs. monomer) was added and the temperature was raised to 180°C (stirring at 350 rpm). Oligomerisation commenced, and vacuum was gradually applied (900 mbar to 10 mbar) over the course of 6 h. The polymerisation step was conducted at 180°C for typically 18 h. The resulting polymer was dissolved at 160°C in xylene, precipitated in -30°C 2-propanol and worked up as described for PC-18.

Larger-Scale Depolymerisation Experiments

In a 500 mL steel pressure vessel, 20.0 g of melt processed PC-18 were subjected to ethanolysis (250 mL ethanol, 2.0 g KOH) by stirring (500 rpm) for 24 h at 120 °C. The methanolysis of 25.0 g melt processed PE-18,18 (400 mL methanol) was conducted accordingly by stirring for 24 h at 120°C.

Concentration in vacuo of the depolymerisation solution of PC-18, crystallisation at -30 °C and finally recrystallisation from methanol at -30 °C yielded 1,18-octadecane diol in high purity (17.9 g, 98 mol%, GC > 99 %).

Complete removal of methanol from the depolymerisation solution of PE-18.18 under reduced pressure yielded a repolymerisable, stoichiometric 1:1 mixture of the two monomers (27.6 g, 99 mol %). In case of the depolymerisation of coloured PE-18,18, the colourant solidified upon cooling of the depolymerisation mixture and was removed from the monomer solution.

Repolymerisation of the so recovered monomers was conducted as described in the section 'Polymerisation experiments'.

Separation from waste streams

To simulate seperation from a potential waste stream, methanolysis (5 mL methanol, 20 mg KOH) of coloured PC-18 (200 mg) was conducted in the presence of samples of HDPE and polypropylene (PP) at 100 °C for 24 h. The polyolefin samples remained unaltered during the solvolysis process (cf. Extended Data Fig. 7) and were seperated by siphoning off the monomer solution. 1,18-octadecane diol was recovered by crystallisation in high purity (180 mg, 98 mol%, GC > 99 %).

Likewise, PP samples added to the above larger-scale depolymerisation of PE-18,18 at 120 °C in methanol for 24 h remained unaltered.

Analogous to the separation from polyolefins, coloured PC-18 was depolymerised in the presence of polyethylene terephthalate in methanol at 150 °C for 24 h. The solid polyethylene terephthalate sample remained intact (cf. Extended Data Figure 7) and was removed from the monomer solution. Neat 1,18-octadecane diol was recovered by crystallisation.

The data that support the findings of this study are available from the corresponding author on request.

ACKNOWLEDGMENTS

We thank Manuel Schnitte and Lars Bolk for GPC and DSC measurements. Support of our studies on degradable polyethylenes by the ERC (Advanced Grant DEEPCAT, No. 832480) is gratefully acknowledged.

AUTHOR CONTRIBUTIONS

S.M. conceived the concept. M.E., M.H. and S.M. jointly devised the experimental programm. M.H. and D.R. performed experiments with polycarbonates and 3D-printing. M.E. performed experiments with polyesters. M.H., M.E., and S.M. wrote the manuscript. M.H. and M.E. contributed equally to this work.

COMPETING FINANCIAL INTERESTS

A patent has been filed by the University of Konstanz on findings reported here.

ADDITIONAL INFORMATION

Supplementary Information is available for this paper at https://doi.org/ https://doi.org/10.1038/s41586-020-03149-9

Correspondence and requests for materials should be addressed to S.M.

EXTENDED DATA FIGURES

Extended Data Fig.1 Closed-loop recycling concept pursued. Polymerisation of long-chain aliphatic building blocks obtained from biorefining of plant or microalgae oils yields polycarbonates and polyesters with polyethylene-like properties (1). These materials can be processed by common injection moulding and they are also well suited for additive manufacturing (2). After the useful service life of the polyethylene-like polymers indicated here by a typical specimen for tensile testing - (3), chemical recycling in a solvolysis process to the underlying monomers is enabled by the functional groups present in the polymer backbone (4). The recovered monomers can be repolymerised to materials with properties on par with the initial polymers with an overall recycling rate of > 96 %.

Extended Data Fig. 2 Decarboxylation of diethyl carbonate endgroups. To achieve high molecular weights for long-chain aliphatic polycarbonates, diethyl carbonate (DEC) was employed as a monomer. Unlike the commonly used dimethyl carbonate this provides an additional pathway for molecular weight build-up. In the final stages of the polycondensation reaction, condensations of two carbonate endgroups with liberation of ROC(=O)OR are the prevailing reactions. This is a kinetically less favored reaction compared to the initially dominant transesterification of carbonate groups with alcohols. This lower reactivity is particularly relevant as in this critical stage of the reaction at high conversions of functional groups the concentration of reacting groups is low. For the case of diethyl carbonate as a monomer, decomposition of -OC(=O)OEt end groups to carbon dioxide and ethylene can yield more reactive -OH groups. This pathway enables the decisively higher final product molecular weights observed with diethyl carbonate as a monomer. a, Model reaction of 5 g of 1,12-dodecanediol with DEC to investigate the decarboxylation of diethyl carbonate endgroups probing for the formation of CO2 and ethylene. b, Schematic experimental setup for the capture of CO2 in aqueous Ba(OH)2 (1) and ethylene in CDCl3 (2) from the condensed volatiles of the model reaction. Photos show the increasing turbidity of the Ba(OH)2 solution upon formation of BaCO3 (1) and a detail of the 1H-NMR spectrum of the CDCl3 solution with the characteristic resonance for ethylene (2). c, Proposed decomposition mechanism of ethyl carbonate end groups during the polycondensation. B represents a base present in the reaction mixture that can facilitate the abstraction of the terminal proton.

Extended Data Fig. 3 Thermal and solid-state properties of polymers. a, Comparison of the WAXS diffractograms of PC-18, PE-18,18, PC-48 and HDPE. Reflexes correspond to the orthorhombic unit cell of polyethylene in all cases and all materials exhibit a HDPE-like crystallinity of ~80% b, Comparison of the DSC traces of PC-18, PE-18,18, PC-48 and HDPE. c, TGA traces of PC-18 and PE-18,18 in comparison to HDPE.

Extended Data Fig. 4 | Mechanical properties of 3D-printed PC-18 and PE-18,18 tensile testing specimens. a, 3D-printed PE-18,18 tensile testing specimen on the print bed. b, 3D-printed blue coloured PC-18 tensile testing specimen on the print bed. c, 3D-printed carbon fibre reinforced PC-18 tensile testing specimen on the print bed. d, 3D-printed PC-18 tensile testing specimens after removal from the print bed. e, 3D-printed PC-18 tensile testing specimens after tensile testing. f, Representative stress-strain curves of 3D-printed PC-18 and PE-18,18 tensile testing specimens.

Extended Data Fig. 5 | Depolymerisation of PC-18 and PE-18,18. To assure a facile and rapid depolymerisation in the recycling of the polymers, different conditions were screened for both PC-18 and PE-18,18 in small-scale pressure reactor experiments. 200 mg of polymer were stirred (500 rpm) with 5 mL of methanol or ethanol, respectively, at the temperature and for the duration listed. Optionally, 10 wt% KOH with respect to the mass of polymer were added as a basic depolymerisation catalyst. The volatiles of the obtained reaction mixture were removed under reduced pressure and the degree of polymerisation of the crude product was determined by 1H-NMR spectroscopy in tetrachloroethane d2 at 383 K. Catalysis of the polyester depolymerisation reaction by KOH lead to partial saponification of the 1,18-dimethyl octadecanedioate monomer. a, Results for PC-18. b, Results for PE-18,18. c, Depolymerisation in water of PC-18 also proceeded completely to the monomer, the carbonate being released as CO2. The 1H NMR spectrum (383K, 400 MHz, C2D2Cl4) shows the precipitated hydrolysis product 1,18-octadecane diol obtained by filtration of the reaction mixture.

Extended Data Fig. 6 | Properties of recycled PC-18. a, DSC traces of virgin and recycled PC-18. b, GPC traces of virgin and recycled PC-18. c, 1H-NMR spectrum C2D2Cl4, 383 K, 400 MHz) of recycled PC-18.

Extended Data Fig. 7 | Depolymerisation of PC-18 in presence of polyolefins and PET. To simulate a potential waste stream, methanolysis of coloured PC-18 was conducted in the presence of polyolefin samples (HDPE, PP) and PET, respectively. a, Blue coloured PC-18 and specimens of HDPE and PP with their respective weights before depolymerisation. b, In contrast to the depolymerised and dissolved PC-18 (right reactor inlet), the polyolefin samples remained unchanged during the solvolysis process and could be separated from the monomer solution formed from PC-18, with the blue colourant deposited on their surfaces (left reactor inlet). c, 1,18-octadecane diol crystallised from the MeOH monomer solution. d, GC analysis of 1,18-octadecane diol recovered. e, Specimens of blue coloured PC-18 and PET with their respective weights before depolymerisation. f, Depolymerisation mixture after 24 h at 150 °C in MeOH. The PC-18 specimen depolymerised to a monomer solution while the PET specimen retained its shape and could be separated. The blue colourant was deposited on the surface of the stirring bar. g, 1,18-Octadecane diol crystallised from the MeOH monomer solution. h, 1H NMR spectrum (383K, 400 MHz, C2D2Cl4) of 1,18-octadecane diol recovered by depolymerisation in presence of PET. The characteristic resonances for PET (dashed blue spectrum, shown for comparison) underlining the successful separation.

Extended Data Fig. 8 | Depolymerisation of PE-18,18 from a blend with HDPE. To simulate a potential contamination of an HDPE waste stream, blends of HDPE with PE-18,18 were generated by melt compounding. a, Tensile properties of an 80/20 wt% and 95/5 wt% HDPE/PE-18,18 blend. These show no adverse impact of the presence of PE-18,18 compared to the neat HDPE. b, Photo of a HDPE/PE-18,18 80/20 wt% blend specimen before and after depolymerization by methanolysis (120 °C, 10 wt% KOH, 24 h). c, IR spectra and d, 1H-NMR spectra (C2D2Cl4, 383 K, 400 MHz) of the original HDPE/PE-18,18 80/20 wt% blend and of the residue from depolymerisation. The absence of the carbonyl band and of the characteristic ester 1H resonances demonstrates the removal of the PE-18,18 component from the blend.

Extended Data Fig. 9 | Properties of recycled PE-18,18. a, DSC traces of virgin and recycled PE-18,18. b, GPC traces of virgin and recycled PE-18,18. c, 1H-NMR spectrum (C2D2Cl4 383 K, 400 MHz) of recycled PE-18,18.
