Repository: m-rui001/pdfonly-stem

# PDF-only STEM 论文语料与处理流水线

本仓库保存一份截至 2026-09-25 的论文全文处理产物，并保留元数据采集、来源探测、PDF 下载和导出脚本。文件夹名使用 SHA-1 内容标识；`out/catalog.csv` 将每个标识映射到 DOI、OpenAlex ID、年份和已有的 HTML、OCR HTML、Markdown 文件。

## 仓库内容

- `scripts/`：OpenAlex 元数据采集、结构化来源探测、URL 补源、PDF 下载和 TSV 导出脚本。
- `out/html/<sha1>/index.html`：正文可提取文本的 HTML。
- `out/html_ocr/<sha1>/index.html`：OCR 流程处理后的 HTML。
- `out/md/<sha1>.md`：按论文脉络撰写的中文 Markdown 总结。
- `out/reviews/<sha1>.review.json`：总结审核记录；其中源 HTML 路径已转为仓库相对路径。
- `out/catalog.csv`：安全筛选后的作品目录，不含本机绝对路径和正文抽样片段。

本快照包括 **949** 个普通 HTML、**265** 个 OCR HTML、**914** 个 Markdown，总计 **914** 份对应审核记录。原始 PDF、EPUB、OCR 原始 JSON、SQLite 下载状态库、临时文件、日志、API 密钥和本机环境配置不在仓库中。原始 OCR JSON 仍保留在本机的 `out/ocr_raw_zai/`。

File: out/md/ee6a58c203307003effccfd4cac11c86542673fa.md
# 蜂窝磁体中近邻 Kitaev 量子自旋液体行为

*Proximate Kitaev quantum spin liquid behaviour in a honeycomb magnet* · 2016 · DOI: https://doi.org/10.1038/nmat4604

本文报告了对蜂窝晶格材料 $\alpha$-RuCl$_3$ 的中子散射研究，主张该材料的磁性激发谱可用近邻 Kitaev 量子自旋液体（QSL）物理来理解。作者先确认材料具有强自旋轨道耦合与蜂窝结构，再通过中子衍射揭示低温磁有序及其与堆垛层错的关系，随后用非弹性中子散射（INS）测量集体磁激发，发现高能模式 $\mathrm{M}_2$ 在 $T_N$ 以上仍持续存在且其 Q 依赖与经典自旋波理论（SWT）不符，却与纯 Kitaev 模型的动力学结构因子一致，从而将 $\alpha$-RuCl$_3$ 定位为分数化 Kitaev 物理的主要候选材料。

## 材料背景与问题

量子自旋液体是拓扑物态，其基态无特征，但激发态可揭示 Majorana 费米子等新激发。分数化指电子拆分为独立准粒子。准一维 S=1/2 海森堡反铁磁链中已观察到自旋子对；三角和 Kagome 晶格反铁磁体也有 2D QSL 候选证据。蜂窝晶格上可精确求解的 Kitaev 模型支持两种涌现分数化激发：Majorana 费米子和规范通量。规范通量可视为自旋轨道耦合版的 plaquette 可观测量；Majorana 费米子无直接实空间表示，在弱耦合 Ising 二聚体强各向异性极限下可理解为基态上错位近邻自旋对激发。INS 响应函数中 Majorana 费米子的特征被认为是确认其存在的最直接方式之一。

Kitaev 模型由蜂窝晶格上自旋-1/2 矩 $\{S_i\}$ 组成，三个键上分别耦合不同自旋分量，强度为 K。实际材料中通常还存在海森堡相互作用 J，形成 Heisenberg-Kitaev (H-K) 哈密顿量：

$$\mathcal{H} = \sum_{i,j} \left(K S_i^m S_j^m + J \vec{S}_i \cdot \vec{S}_j\right) \quad \text{eqn. (1)}$$

其中 m 为沿连接自旋 (i,j) 键方向的自旋分量。纯 Kitaev 模型 (J=0) 的铁磁和反铁磁 K 的 QSL 相在弱海森堡微扰下稳定。该哈密顿量被提出可准确描述边共享八面体配位磁体（Fig. 1a），主导自旋轨道耦合。此前研究集中于 Ir$^{4+}$ 化合物，但 INS 因 Ir 离子不利的磁形状因子和强吸收截面而受限；RIXS 无法提供 meV 能量分辨率来探测 1-10 meV 的集体分数化激发。Ru$^{3+}$ 材料 $\alpha$-RuCl$_3$ 具有所需蜂窝晶格和强自旋轨道耦合，但低温磁性存在矛盾结果。本文对 $\alpha$-RuCl$_3$ 的磁性和自旋轨道性质进行全面评估，并测量动力学响应。

## 晶体结构、磁有序与自旋轨道耦合

$\alpha$-RuCl$_3$ 为层状结构（Fig. 1a），层间按 ABCABC 堆垛（空间群 P3$_1$12，Fig. 1b,c）。粉末晶格比热显示 T$^2$ 行为（Fig. 1d），表明高度 2D 键合，而非传统 3D 固体的 T$^3$，因此层间磁交换很弱。堆垛层错易形成，部分样品可结晶为 ABAB 等替代堆垛（Supplementary Fig. 2）。

中子衍射显示低温磁有序。最强磁粉末峰的温度依赖给出 $T_N \approx 14$ K（Fig. 1e）。一个 22.5 mg 单晶的磁峰温度依赖揭示两个有序相：第一个在 $T_N \approx 14$ K 以下有序，波矢 $q_1 = (1/2\,0\,3/2)$（按三角结构指标化）；另一相 $q_2 = (1/2,0,1)$ 在 8 K 以下有序（Fig. 1f，Supplementary Fig. 3）。这些温度与比热和磁化率异常精确对应（Supplementary Fig. 1）。L=3/2 相对应 ABAB 堆垛，L=1 对应 ABCABC 堆垛；3D 转变差异是不同层间键合影响有序的残余效应。比较 $(1/2\,0\,L)$ 与 $(3/2\,0\,L)$ 强度表明两相在蜂窝层内共享相同的 zig-zag (ZZ) 自旋有序，这是 H-K 模型中邻近自旋液体的相（Supplementary Table 1）。通过标定结构布拉格峰，测得有序矩极低，上限 $\mu = 0.4 \pm 0.1\,\mu_B$，至多为体测量全矩的 35%，表明强自旋涨落，与近液态量子态一致。

为确认强自旋轨道耦合，用 $E_i = 1.5$ eV 入射中子测量 Ru$^{3+}$ 电子基态到激发态的跃迁。八面体环境中基态为低自旋 J=1/2，下一激发态 J=3/2 间隔 $3\lambda/2$。中子通过自旋翻转激活该跃迁，在 $195 \pm 11$ meV 观察到（Fig. 2），推出 $\lambda \approx 130$ meV，接近自由离子值 $\lambda_{\text{free}} \approx 150$ meV 和 ab initio 计算预测。J=3/2 态被八面体小畸变分裂为两个 Kramers 双重态，但线宽受分辨率限制，分裂小于 HWHM 48 meV。更高能级不参与，只需考虑最低双重态。将 Ru$^{3+}$ 间耦合投影到该双重态即得到 eqn. (1) 中的 Kitaev 项。

## 非弹性中子散射与自旋波理论对比

上述结果说明 H-K 哈密顿量可描述 Ru$^{3+}$ 矩间相互作用。鉴于有序矩高度降低且 ZZ 反铁磁相邻近扩展 QSL 区，集体磁激发中可能出现 QSL 分数化特征。Fig. 3 显示 $\alpha$-RuCl$_3$ 粉末在 $E_i = 25$ meV 的中子数据。$T=5$ K 磁有序态中可见两个不同能量范围的特征：$\mathrm{M}_1$ 中心约 4 meV，在 $Q=0.62$ Å$^{-1}$ 附近有极小值，对应蜂窝晶格 M 点（3D 行为预期 $Q=0.81$ Å$^{-1}$）；白色箭头指出散射边缘的凹形，符合 ZZ 有序态磁振子预期，确认磁有序性质并区别于 stripy 基态。第二个特征 $\mathrm{M}_2$ 中心约 6.5 meV。

两个模式均为磁起源，但热行为显著不同。$T=15$ K（刚高于 $T_N$）时，$\mathrm{M}_1$ 显著软化，强度移向 $Q=0$；$\mathrm{M}_2$ 基本不受影响（Fig. 3b）。恒 Q 切割（Fig. 3c）中，比较切割 (A,B) 与 (C,D) 强化了 $\mathrm{M}_1$ 在 $T_N$ 以上的塌缩和强度移动。切割 B 明显显示两个峰，表明 $T=5$ K 粉末平均的态密度有两个极大值。高斯拟合给出 $E_1 = 4.1(1)$ meV 和 $E_2 = 6.5(1)$ meV。Fig. 3d 显示 [2.5, 3.0] meV 能量范围的恒能切割，低温下 $\mathrm{M}_1$ 结构化，低能特征在切割 E 中表现为峰，中心 $Q_1 = 0.62(3)$ Å$^{-1}$ 和 $Q_2 = 1.7(1)$ Å$^{-1}$。$T_N$ 以上该结构消失，宽散射显著移向低 Q。$T=15$ K 数据（切割 F）用中心固定在 $Q=0$ 的洛伦兹拟合给出 HWHM 约 0.6 Å$^{-1}$，表明 $T_N$ 以上自旋涨落空间关联极短。

为深入理解磁耦合，将 INS 数据与 eqn. (1) 的常规线性自旋波理论 (SWT) 对 ZZ 序的解比较。SWT 是准经典近似，在量子涨落弱时合理，虽严格说不适用于强量子涨落系统，但可作为估计耦合近似和相对强度的起点。蜂窝晶格中 SWT 预测四支，其中两支从 M 点 $(1/2,0)$ 零能色散到 $\Gamma$ 点 $(0,0)$ 的双重简并能量 $\omega_1 = \sqrt{K(K+J)}$ 和 $\omega_2 = |J|\sqrt{2}$。$\omega_1$ 和 $\omega_2$ 附近预期有 van Hove 奇点形式的大态密度。Fig. 4a 显示 SWT，Fig. 4b 显示计算的粉末平均中子散射。将 $\omega_1$ 和 $\omega_2$ 与峰 $E_1$ 和 $E_2$ 等同，得到 (K=7.0, J=-4.6) meV（Fig. 4）或 (K=8.1, J=-2.9) meV（Supplementary Fig. 5），取决于 $\omega_1$ 对应 $E_1$ 还是 $E_2$。两种可能位于对称点 K=-2J 两侧，此处 $\omega_1 = \omega_2$。Fig. 4d 插图显示 H-K 相图上的两种可能。无论哪种，Kitaev 项更强且反铁磁，海森堡项铁磁，与 ab initio 计算一致。

$\mathrm{M}_1$ 模式在 M 点附近有至少 1.7 meV 的能隙（Fig. 5a），SWT 计算未显示。虽然无能隙谱是 H-K 模型线性 SWT 的已知假象，但实验观察到的能隙太大，无法用系统 1/S 修正解释。扩展哈密顿量加入 $\Gamma$ 和/或 $\Gamma'$ 项可在 SWT 中产生能隙，但当足以产生观察到的能隙时，粉末平均散射特征与观察不符。在 SW 近似中，加入约 15% J 的额外 Ising 型各向异性（等价于各向异性 Kitaev 相互作用）也可产生能隙，但所得 SWT 仍与数据不符。

尽管 SWT 重现了许多动力学响应特征，关键定性分歧仍存。最重要的是，观察到的 $\mathrm{M}_2$ 模式对温度和能量的依赖与线性 SWT 不符。恒波矢切割显示 $\mathrm{M}_2$ 在 $T_N$ 上下保持完全一致的峰形和强度。在远高于 $T_N$ 至至少 40 K，所有测量波矢的强度基本不变（Fig. 5b 显示 $\mathrm{M}_2$ 强度随 Q 和温度变化）。实际上，明确的 $\mathrm{M}_2$ 峰在至少 70 K（$T \sim 5T_N$）仍以相似 Q 依赖持续存在，与传统磁体中自旋波在有序温度以上强度急剧下降形成鲜明对比。有序态中 $\mathrm{M}_2$ 的能量宽度远宽于 SW 计算。Fig. 5c 显示 $\mathrm{M}_2$ 模式附近的恒 Q 切割（蓝色三角），红线为等效粉末平均 SWT 计算（Fig. 4b），经仪器能量分辨率展宽（标记 "R"）并缩放使强度匹配 $\mathrm{M}_2$ 高度。计算低能侧受低模式影响无法直接比较，但高能侧明显有额外散射（阴影），SWT 未捕获。$\mathrm{M}_2$ 峰高能侧强度的平滑下降反对额外宽度来自自旋波谱额外特征。$T_N$ 以上散射的详细波矢依赖也不符合常规 SWT。

SWT 是经典序的谐波激发量子化，而 $\alpha$-RuCl$_3$ 中观察到的低有序矩表明线性 SWT 不充分。作者认为高能模式 $\mathrm{M}_2$（因短时标对 3D 耦合最不敏感）可通过 H-K 相图中邻近的 QSL 相自然解释。

## QSL 解释与结论

QSL 观点以强量子极限为起点，可利用最近计算的纯 Kitaev 模型精确动力学结构因子，其中自旋激发分数化为静态 Ising 通量和传播 Majorana 费米子，后者与 $Z_2$ 规范场最小耦合。各向同性反铁磁 Kitaev 模型的粉末平均散射结果（Fig. 5d）显示：QSL 虽无能隙，但其激发结构因子显示能隙，因为自旋翻转总是同时激发两种准粒子——无能隙 Majorana 费米子和一对 Ising 通量，后者有非零激发能隙。这导致 0.125-0.5 K 的低能带，反铁磁 K 时在布里渊区 M 点附近有强度峰。此外，第二个非常宽且非色散的高能带出现在约对应 Kitaev 交换尺度 K 的能量处。上带强度在 $Q=0$ 最强，随 Q 增加而减弱。

Kitaev 相互作用主导时，$\alpha$-RuCl$_3$ 合理预期邻近 QSL 相。额外非 Kitaev 相互作用导致低温长程有序并强烈影响低能激发，使其表现自旋波行为；相反，邻近量子基态固有的高能自旋涨落更免疫，可在有序态中持续。这种行为在耦合 S=1/2 反铁磁海森堡链中已知，在能量远大于链间耦合时，纯链的分数化激发（自旋子）谱主导磁有序温度上下的响应。这自然将 $\mathrm{M}_2$ 模式解释为与 Kitaev QSL 上模式同源。$\mathrm{M}_2$ 模式的宽宽度可自然用分数化 Majorana 费米子激发解释。Fig. 5c 绿线显示计算的粉末平均 QSL 散射，包括仪器分辨率效应，选择 $K=5.5$ meV 匹配 $\mathrm{M}_2$ 实验峰位，整体高度匹配观察散射。计算的 QSL 散射轮廓与 $\mathrm{M}_2$ 高能侧额外宽度匹配良好。该 K 值略小于 SWT 推断值，但量子描述需要重整化参数是合理的。大能量宽度是分数化系统的预期，因为单次自旋翻转激发多个激发。$\mathrm{M}_2$ 强度的 Q 依赖（Fig. 5b）与纯 Kitaev 模型上带惊人相似。该特征在动量上宽，因为 QSL 的实空间自旋关联短程。

$\mathrm{M}_2$ 在 $T_N$ 以上仍存活，即使 $\mathrm{M}_1$ 完全消失，表明 $\mathrm{M}_2$ 模式不直接与长程磁有序相关。严格 2D Kitaev 模型中 QSL 到高温顺磁体无真正相变。但有限温度 Monte Carlo 计算表明高能 Majorana 费米子（即 $\mathrm{M}_2$ 模式）在最高交叉温度（能量尺度 K）仍稳定，与本文观察一致。

综合来看，使用 Majorana 费米子处理的完整量子计算的定性特征可成功提供对 INS 数据的广泛一致解释，使 $\alpha$-RuCl$_3$ 成为实现 Kitaev 和 QSL 物理的主要候选。近期 Raman 散射测量显示与纯 Kitaev 模型计算相似的宽响应，K=8 meV，与本文推导同量级，Raman 连续谱也持续到远高于 $T_N$。更详细响应函数结构需要 $\alpha$-RuCl$_3$ 和其他相关化合物（部分为 3D）的单晶 INS。最有指导意义的测量应使用无堆垛层错复杂性的单晶。

理想情况下，单一全量子理论应捕获所有能量和长度尺度的微观行为，但描述 $\alpha$-RuCl$_3$ 磁性的完整哈密顿量尚无此处理。本文利用高能短程自旋液体物理可由纯 Kitaev 模型很好捕获（可解析处理），但遗漏了简单模型哈密顿量微扰导致的弱有序倾向；这些及其伴随的低能自旋波激发可由 SWT 近似捕获。考虑半经典描述量子激发的常规重整化，这两个针对谱不同部分的近似方案可由相似微观参数描述，表明缺乏完整 H-K 模型处理是技术而非概念问题。

**方法**
合成与体测量：商用 RuCl$_3$ 粉末经内部纯化为 $\alpha$-RuCl$_3$ 和 $\beta$-RuCl$_3$ 混合物，通过在 500°C 退火转化为 99.9% 相纯 $\alpha$-RuCl$_3$。单晶用气相输运以 TeCl$_4$ 为输运剂生长。晶体显示面内峰的各向异性镶嵌，表明堆垛层错（Supplementary Fig. 2）。样品用标准体技术表征（Supplementary Fig. 1）。X 射线粉末衍射在室温用 Panalytical Empyrian 衍射仪，Cu K$_\alpha$ 辐射。结构符合三角空间群 P3$_1$12 (No.151)，室温晶格常数 a=b=5.9783(2) Å，c=17.170(1) Å，$\chi^2=13.7$，wRp=5.16。C2/m 拟合更差：a=5.982(1)，b=10.3530(7)，c=6.0611(5)，$\beta=109.177(7)$，$\chi^2=16.9$，wRp=6.33。粉末中子衍射在 10 K 进行。磁性用 Quantum Design (QD) MPMS 在 1.8 K ≤ T ≤ 300 K 测量。比热用 14 T QD PPMS 在 1.9-200 K 测量。磁化率与文献一致。粉末磁化率在 150 K 以上符合 Curie-Weiss 定律，温度截距 $\theta \approx 32$ K，单离子 Ru 有效矩 $2.2\,\mu_B$。磁有序在 T ≤ 15 K 出现，导致宽比热异常。单晶比热细节样品依赖，但与其他组一致，显示 14 K 附近宽异常开始，8 K 附近更尖锐峰，其间可能有额外结构。此复杂行为是堆垛层错的结果。

中子衍射：5.1 g $\alpha$-RuCl$_3$ 粉末结构精修数据在 ORNL SNS 的 POWGEN 束线收集，样品在氦气下装入钒样品罐，T ≈ 10 K 测量。粉末和单晶磁布拉格峰表征在 ORNL HFIR 的 HB-1A 固定入射能量 (FIE-TAX, $E_i=14.68$ meV) 三轴仪进行。粉末衍射用 4.7 g 粉末装入圆柱铝罐。单晶衍射用约 0.7 × 1.0 cm$^2$、22.5 mg 晶体，用 Cytop-M 胶粘在平铝垫片上，密封在含氦交换气体的铝罐中，用中子确认单畴，装在 4 K 闭循环制冷机冷指上进行温度扫描。

非弹性中子散射：粉末 $\alpha$-RuCl$_3$ 的 INS 在 SNS 的 SEQUOIA 斩波谱仪进行。样品 (5.3 g) 室温密封在 5 × 5 × 0.2 cm$^3$ 平铝样品罐中，用氦交换气体热接触，装在闭循环氦制冷机冷指上控温。空罐测量在相同条件进行。所有非弹性数据归一化到入射质子电荷并减去空罐背景。测量用 $E_i$ = 8、25 和 1500 meV 入射能量。$E_i$ = 8 和 25 meV 测量用精细分辨率 100 meV 费米斩波器狭缝包，180 Hz 旋转，T$_0$ 斩波器 30 Hz。$E_i$ = 1500 meV 测量用 700 meV 粗分辨率费米斩波器，600 Hz 旋转，T$_0$ 斩波器 180 Hz。$E_i$ = 1500 meV 配置在 200 meV 能量转移处计算 FWHM 能量分辨率约 97 meV。$E_i$ = 8 和 25 meV 配置的 FWHM 弹性能量分辨率计算为 0.19 和 0.64 meV。注意最小化样品暴露空气，每次暴露后泵抽至少 30 分钟去除吸附水分。结构精修确认粉末样品纯度。自旋波模拟用 SpinW 代码 (Version 235)，使用 $\alpha$-RuCl$_3$ 的标称对称蜂窝结构。SWT 粉末平均用 3000 个随机点分布在布里渊区。Ru$^{3+}$ 形状因子用相对论 Dirac-Slater 波函数结果插值。

File: out/md/f2e920cc4f0e73d7e6174eb1609c902f0d3f978e.md
# 赤泥中稀土元素的浸出提取：酸类型与条件对浸出行为的影响

**Leaching of rare earths from bauxite residue (red mud)** · 2015 · https://doi.org/10.1016/j.mineng.2015.01.005

赤泥（铝土矿残渣）是拜耳法生产氧化铝过程中产生的废渣，全球年产量约1.2亿吨，累积堆存量已达27亿吨，其高碱性（湿泥浆pH约12）与大量土地占用构成严重的环境问题，但目前除少量用于水泥和陶瓷外尚无大规模利用途径。然而，部分赤泥富含稀土元素（REEs），其中钪（Sc）的价值尤为突出——赤泥中超过90%的痕量金属价值可归因于钪。本文以希腊某氧化铝厂的赤泥为对象，系统考察了不同酸种类（HCl、HNO₃、H₂SO₄及有机酸）、酸浓度、液固比（L/S）、浸出时间和温度对REE及主要元素浸出行为的影响，并揭示了钪与铁氧化物相之间的密切关联。研究发现，HCl浸出的REE提取率最高（最大约80%），但铁的溶出也高达约60%；钠和钙在浸出过程中完全溶解，铝、硅、钛的溶出率在30–50%之间；水洗对降低pH和除钠效果有限；柠檬酸在90 °C以上时的提取效果可与室温下的无机酸相当。

**引言与背景**：铝土矿按成因、地质时代和矿物组成有多种分类方式，其中产于碳酸盐岩上的喀斯特型铝土矿的REE浓度高于其他类型，主要分布在欧洲、牙买加、俄罗斯和中国，占全球铝土矿储量的14%。REE在拜耳法过程中富集于赤泥中，相对铝土矿的富集因子约为2。REE在铝土矿中以矿物相、表面吸附离子或类质同象替换形式存在于基质矿物晶格中。已有文献报道了多种从赤泥中浸出REE的工艺：Fulford等（1991）用二氧化硫选择性浸出牙买加赤泥中的REE，铁和钛基本不溶；Ochsenkühn-Petropulu等（1996）比较了不同酸和条件，发现0.5 N HNO₃、25 °C、24 h、L/S=50:1时，Sc、Y、重稀土（Dy、Er、Yb）、中稀土（Nd、Sm、Eu、Gd）和轻稀土（La、Ce、Pr）的回收率分别为80%、90%、70%、50%和30%；Xue等（2010）报道90 °C、L/S=3:1时H₂SO₄可浸出80%以上的Sc；Zhang等（2005）在6 mol/L HCl、L/S=4:1、50 °C、1 h条件下回收了80%的Sc；Wang等（2010）用6 mol/L HCl、L/S=5:1、50 °C、1 h提取Sc；Qu等（2013）则尝试了生物浸出。但大多数研究集中于Sc，对其他REE、有机酸浸出以及浸出过程中主要元素行为的关注不足，而后者对后续纯化工艺的开发至关重要。

**原料表征与实验方法**：赤泥样品来自希腊Aluminum of Greece公司（Agios Nikolaos），源于喀斯特型和红土型铝土矿的混合物，与Ochsenkühn-Petropulu等（1994）研究的赤泥相似。样品经滤压机脱水、室温干燥后，再于105 °C干燥12 h，过500 µm筛。浸出实验所用酸包括分析纯硝酸（65%）、硫酸（95–97%）、盐酸（37%）、乙酸（100%）、柠檬酸（99.6%）和甲磺酸（98%）。主要元素用波长色散X射线荧光光谱（WDXRF，Panalytical PW2400）分析；微量元素通过碱熔融（0.5 g样品与1.5 g碳酸钠和1.5 g四硼酸钠十水合物混合，铂坩埚中1100 °C加热30 min）后酸消解（1:1 v/v HCl），再用ICP-MS（Thermo Electron X Series）测定；矿物学用XRD（Philips PW1830）研究，微观形貌用SEM（Philips XL30）观察，粒度用激光粒度仪（Malvern Mastersizer 3000）测量，热分析用TGA（Netzsch STA 409）在氮气气氛下以10 °C/min从室温升至1000 °C进行。浸出实验在密封聚乙烯瓶中进行，恒温振荡器（Gerhardt Laboshake）160 rpm、25 °C振荡；高温实验在带回流冷凝器的500 mL玻璃反应器中进行。浸出液经0.45 µm针头过滤器过滤并稀释后用于ICP-MS分析。实验重复两次，误差在10%以内。

**原料特性**：赤泥中主要氧化物为Fe₂O₃（44.6 wt.%），其次为Al₂O₃（23.6%）、CaO（11.2%）、SiO₂（10.2%）、TiO₂（5.7%）和Na₂O（2.5%）。REE总浓度约为0.1 wt.%，轻稀土含量高于重稀土，其中Ce浓度最高（368±68 g/tonne），其次为La（114±15）、Sc（121±10）、Nd（98.6±7.0）和Y（75.7±9.6）等（各REE检测限为1 g/tonne，相对标准偏差小于20%）。XRD鉴定的主要矿物相为赤铁矿、针铁矿、三水铝石、硬水铝石、方解石和钙霞石。TGA-DSC曲线显示三个失重台阶：300–600 °C对应于氢氧化物分步分解（三水铝石和针铁矿在300–400 °C，硬水铝石在400–600 °C），600–800 °C对应碳酸钙分解。粒度分析表明样品极细，90%颗粒小于10 µm，50%小于0.06 µm；SEM显示细颗粒易团聚。EDX分析能鉴定出氢氧化铝（三水铝石或硬水铝石）、赤铁矿、金红石、碳酸钙、钛酸钙和钠铝硅酸盐等相，与XRD结果一致，但未能在赤泥中鉴定出稀土矿物相——这与其低浓度有关，其他作者也遇到过类似困难。

**水洗预处理效果**：由于赤泥pH高，先用纯水在L/S=5:1和50:1下洗涤以考察降碱和除钠效果。结果表明，即使经过四次洗涤，溶液pH仍稳定在10左右，这归因于样品中碱性固体的缓冲作用。钠的去除量仅占总钠含量的10–15 wt.%，这是因为大多数钠以不溶性铝硅酸盐形式存在。因此，水洗对浸出前中和pH效果不明显，后续浸出实验均使用未经水洗的赤泥。

**低浓度酸浸出（<1 N）**：在25 °C、L/S=50、24 h条件下考察了不同无机酸和有机酸在低浓度下的浸出行为。溶液pH随酸浓度增加而降低；除甲磺酸外，所研究的有机酸均为弱酸，且乙酸弱于柠檬酸。以HNO₃为例，Ca和Na即使在pH>5时也高度溶解，Al、Si、Ti和Fe的溶出随pH降低而增加，在pH约1时达到最大；Al和Si的溶出同步增加，归因于钠铝硅酸盐的溶解。各酸对REE浸出的比较显示（以Sc、Y、La、Ce、Nd代表高浓度REE，以Dy代表含量最高的重稀土，同时给出Fe以说明选择性）：REE浸出率随酸浓度增加至0.25 N而提高；初始酸主要消耗于中和碱和溶解铝硅酸盐。所有无机酸和甲磺酸的REE及主要元素浸出行为几乎相同；柠檬酸和乙酸的REE、Fe、Ti溶出率较低，与它们较高的pH有关。值得注意的是，虽然Fe的溶出率可低于5%，但由于赤泥中Fe含量极高，溶液中Fe浓度（约300 ppm）远高于REE浓度（约9 ppm）。不同REE的提取率存在差异，这与其赋存矿物和离子半径有关：部分Ce以CeO₂或氟碳铈矿（(Ce,La)CO₃F）形式存在而难以浸出；Sc赋存于Fe(III)氧化物晶格中，除非Fe完全溶解否则不能完全溶出。各REE的提取率顺序为Y>Dy>Nd>Sc>La>Ce，该顺序随酸种类和浓度略有变化，与Ochsenkühn-Petropulu等（1994）对类似材料的报道一致，但本研究中Sc和Y的提取率比其低约20%，可能归因于原料差异或过去20年间拜耳法工艺条件的变化。

**高浓度酸浸出（>1 N）**：在24 h、不同L/S比条件下考察了高浓度酸浸出。以HCl为例（图9），提高L/S比可提高各元素提取率；REE提取率随酸浓度增加而增加。在6 N HCl下，Y、Nd、Dy的提取率高于80%，Sc、La、Ce约为70–80%。铁的溶出率随酸浓度从0.5 N时的不到5%增至6 N时的约60%；钛在6 N、L/S=50:1时溶出约60%。HCl的回收率高于HNO₃和H₂SO₄，可能归因于其更高的铁溶解量。在L/S=50条件下，将REE与主要元素浸出结果进行关联分析，发现Fe与Sc的相关系数最高：约50%的Sc可在不大量带入Fe的情况下回收，但若追求更高的Sc提取率，将不可避免地导致Fe大量溶出；要100%回收Sc必须先溶解全部Fe。这表明至少部分Sc与铁氧化物相密切关联，体现了Sc与Fe的化学相似性（该观察可追溯至Urbain和Sarkar，1927）。但Sc在铁氧化物相中并非均匀分布——要么赋存于不同矿物中，要么富集于铁氧化物颗粒外层或吸附于颗粒表面。由于赤铁矿和针铁矿在酸性条件下的溶解行为相似，Sc的浸出更可能是受外层扩散和/或表面解吸控制的。Y、镧系元素与主要元素之间未观察到良好的相关性。相邻REE之间的提取率呈线性关系（R²>0.99），但Sc和Ce例外，分别归因于其不同的赋存状态和四价Ce的化学行为。对HCl浸出中Sc选择性分析表明，酸浓度低于3 N有利于在保持较低Fe溶出的同时最大化Sc提取。

**浸出时间与温度的影响**：时间实验在L/S=50:1、酸浓度0.5–3 N、5 min至24 h范围内进行。REE提取率随时间增加，在低酸浓度下尤为显著；Ce、La和Fe在3 N HCl下的溶出在24 h内持续缓慢增加。温度实验在0.5 N、L/S=50、1 h条件下对HCl、H₂SO₄、HNO₃和柠檬酸进行。升高温度对无机酸的浸出无显著改善，但对柠檬酸而言，升温显著提高REE提取率：90 °C以上时柠檬酸的提取效果可媲美室温下的无机酸。

**结论**：本研究所用赤泥为极细物料（90 wt.%小于10 µm），主要矿物为三水铝石、硬水铝石、赤铁矿、方解石和钙霞石，REE总浓度约0.1 wt.%。水洗对降低浆料pH和钠含量作用甚微。低酸浓度（<1 N）下，除柠檬酸和乙酸外各酸所得REE回收率相近；酸初期消耗于中和碱和溶解铝硅酸盐。REE提取率随酸浓度、时间和L/S比增加而增加。6 N HCl、24 h、25 °C条件下可从赤泥回收约70–80%的REE，但Fe溶出同样高达约60%。大部分Na和Ca在浸出中溶解，Al、Si、Ti提取率约30–50%。升温对0.5 N无机酸无益，但对柠檬酸有效：90 °C以上时柠檬酸的REE浸出效果与25 °C下无机酸相当。浸出数据表明赤泥中Sc与铁密切相关。
